Repository: JackZH26/jzis-superconductivity

# JZIS Superconductivity Knowledge Base

**JZ Institute of Science | Systematic Superconductivity Research**

A comprehensive MECE (Mutually Exclusive, Collectively Exhaustive) knowledge base covering all aspects of superconductivity theory and experiment.

## Structure

| Section | Topic | Coverage |
|---------|-------|----------|
| A | Phenomenology | ✅ 100% (A1-A10) |
| B | Microscopic Mechanisms | ✅ 100% (B1-B14) |
| C | Pairing Symmetry | 🔄 In Progress (C1 done) |
| D | Material Families | 🔄 In Progress |
| E | Tuning Parameters | 🔄 In Progress |
| F | Quantum Geometry | 🔄 In Progress |
| G | Magnetism Interplay | 🔄 In Progress |
| H | Anomalous Normal State | 🔄 In Progress |

File: H_anomalous_normal_state/H5_SDW.md
# H5. 自旋密度波（SDW，Spin Density Wave）

**MECE 编号：** H5
**关联 MECE：**
- B3（AFM 涨落 — SDW 涨落是铁基 SC 的驱动机制；B3 聚焦 AFM 涨落→s± 配对增强，H5 聚焦 SDW 作为正常态竞争序）
- H4（CDW — 与 SDW 的对比：H4 是电荷密度波，H5 是自旋密度波；两者同为竞争序但物理机制不同）
- G1（SC+AFM 共存 — SDW 和 SC 的相图关系；铁基中 SDW+SC 共存区域的微观结构争议）
- D4（铁基 — SDW 的主要研究材料；BaFe₂As₂ 母化合物是 SDW 的经典案例）
- D3（铜氧化物 — LBCO 条纹序中的 SDW 成分；La₂CuO₄ 的 AFM = SDW 的铜氧化物版本）

**层级关系：** H5 是 H 部分的竞争序节点，与 H4（CDW）平行。H4 建立了电荷密度波框架（Peierls 不稳定性，铜氧化物/NbSe₂/Kagome），H5 专注于正常态中出现的**自旋密度波序**：SDW 的微观起源（Fermi 面嵌套 + 磁性）、SDW 作为竞争序对超导的压制效应、SDW 涨落与 SC 协同的关系，以及铁基超导中 SDW 和 SC 的相图演化。H5 与 B3 形成互补：B3 是 SDW（AFM）涨落→SC 增强，H5 是长程 SDW 序→SC 压制及相图关系。

**精读日期：** 2026-04-29
**精读模型：** Claude Sonnet 4.6（high thinking）
**层级：** 综述（物理定义 / Overhauser 理论 / 历史节点 / 铁基 SDW / Cr 参考体系 / SDW+SC 相图 / 向列序关联 / 定量数据 / 反谄媚 / 开放问题）

---

## 1. 物理定义与核心思想

### 1.1 SDW 的基本定义 [观察，实验确认]

```
=== 自旋密度波（SDW）的定义 ===

核心现象 [观察]：
  电子系统中出现空间周期性的自旋密度调制，保持电荷密度均匀。

SDW 序参量（空间调制形式）：
  m(r) = m_Q cos(Q·r + φ)
  其中：
    m_Q = SDW 调制振幅（序参量大小，即磁矩大小）
    Q   = SDW 波矢（与 Fermi 面嵌套波矢相关，通常 Q = 2k_F 方向）
    φ   = SDW 相位
    注：m(r) 是自旋极化密度，不是电荷 → 电荷密度 ρ(r) 保持均匀

实验标志 [观察]：
  → 中子散射（最直接）：在波矢 Q 处出现磁性超晶格衍射峰
  → µSR（µ 子自旋弛豫）：局域磁场导致 µ 子进动频率变化 → 定量测 m_Q
  → Mössbauer 谱：铁基中 Fe 位局域磁场（超精细场）探测
  → NMR：自旋晶格弛豫时间 1/T₁ 在 T_SDW 处异常
  → ARPES：SDW 能隙（自旋极化能带劈裂）在嵌套区域打开
  → 电阻率：T_SDW 处斜率变化（但与其他散射机制混淆，需结合其他方法）

SDW vs CDW（H4）vs AFM 的关键对比 [定理/观察]：
  性质           SDW                     CDW（H4）               AFM（局域矩）
  ---            ---                     ------                  ----
  序参量         m_Q（自旋调制）         ρ_Q（电荷调制）         μ_B（局域磁矩）
  调制方式       空间周期性磁矩          空间周期性电荷 + 晶格畸变  双子晶格反平行磁矩
  晶格畸变       通常无（纯电子序）      有（声子软化）           很小
  传导性         金属性 SDW（铁基）      半金属/绝缘（CDW 能隙）   通常绝缘（Mott AFM）
  起源           Fermi 面嵌套 + 交换互作 Fermi 面嵌套 + 电声耦合  Mott 局域化 + 超交换
  实验区分       中子（磁性衍射）        X 射线（电荷超晶格）      中子（局域磁矩）
```

### 1.2 SDW 的微观起源：Overhauser 理论 + Fermi 面嵌套 [定理，Overhauser 理论；推广为猜想，2D/多带]

```
=== SDW 的理论根基：Overhauser + Fermi 面嵌套 ===

【1D 极限的 SDW（[定理]，Overhauser 1962 [来源待验证]）：】

  1D 电子链中：
  → 自旋响应函数 χ_s(Q = 2k_F) 发散（与 CDW 的电荷响应平行）
  → 但 SDW 的驱动力来自交换相互作用（Stoner 极化），而非电声耦合
  → Stoner 准则：U × N(EF) > 1 → 铁磁（均匀）不稳定
    嵌套增强特定 Q 处的响应：U × χ_s(Q) > 1 → SDW（非均匀磁序）不稳定
    其中 U = 电子-电子 Hubbard 排斥（交换相互作用）

  SDW 形成后的能谱：
  → 自旋 ↑ 和 ↓ 子带在 k 和 k+Q 处混合（类似 CDW 能带折叠）
  → 在嵌套区域打开自旋极化能隙：
    ε_{k,±} = ε_k ± √(δε_k² + m_Q²)
    其中 m_Q 是 SDW 振幅（类比 CDW 的 Δ_CDW）
  → N(EF) 在嵌套区域降低 → 配对强度降低（CDW 压制 SC 的同类逻辑）

  SDW vs CDW 的本质区别（[定理]）：
    驱动力    CDW：电声耦合（声子软化）       SDW：电子-电子交换（无声子参与）
    畸变      CDW：晶格静态畸变              SDW：无晶格畸变（纯电子序）
    能隙类型  CDW：电荷能隙（↑ 和 ↓ 相同）   SDW：自旋极化能隙（↑ 和 ↓ 反向）
    对称破缺  CDW：平移对称性（电荷周期性）   SDW：时间反演（磁序） + 平移（部分）

【2D/多带推广（[猜想，铁基 SDW 的实际情况]）：】

  铁基超导（BaFe₂As₂ 等）中的 SDW：
  → 多带金属（不是 1D 简单嵌套）
  → Fermi 面拓扑：空穴口袋（Γ 点附近）+ 电子口袋（M 点附近，即 (π,0)/(0,π)）
  → 嵌套波矢：Q = (π,0)（连接 Γ 处空穴口袋和 M 处电子口袋）
  → 这个嵌套诱发条纹 AFM（stripe AFM）序：
    Fe 原子沿 a 轴反铁磁、沿 b 轴铁磁（与简单 Néel AFM 不同）
  → 铁基的 SDW 是金属中的 SDW（Fermi 面仍存在，未完全打开能隙）
    → 与铜氧化物 Mott 绝缘体 AFM 的根本区别 [猜想，关键区分]
```

### 1.3 SDW 与超导的关系（三种模式）[猜想，现象学]

```
=== SDW 与超导的三种关系（现象学框架）===

【模式一：竞争（SDW 压制 SC）[观察，铁基母化合物]】

  机制：
  → SDW 消耗 N(EF) → SC 配对资源减少（同 CDW 压制逻辑）
  → SDW 能隙覆盖部分 Fermi 面 → Cooper 对形成受阻
  → 铁基母化合物：T_SDW = 138K（BaFe₂As₂），无超导 → SDW 直接阻断 SC

  实验证据 [观察]：
  → 掺杂消除 SDW → SC 出现（BaFe₂As₂ 体系最清晰）[来源待验证，系统实验]
  → SDW 稳定时 Tc = 0（或极低）

【模式二：协同（SDW 涨落驱动 SC）[猜想，主流理论，B3 主战场]】

  机制（B3 详述，H5 仅总结）：
  → 长程 SDW 序消失后，短程 SDW 涨落（AFM 涨落）在最优掺杂附近仍存在
  → 这些涨落（波矢 Q = (π,0)）作为配对媒介 → 诱导 s± 配对（C2）
  → s± 配对：Γ 口袋 SC 能隙符号 = + ，M 口袋 SC 能隙符号 = −
  → 铁基 SC 的最高 Tc 出现在 SDW 残余涨落最强处（接近 SDW 量子临界点附近）[猜想]

  关键注意：这是 [猜想，主流但非唯一理论]
  → FeSe 反例：无长程磁序，但有超导（Tc = 8K 体材；单层 Tc ≈ 65-109K 估计 [来源待验证]）
  → 说明 SDW 涨落不是铁基 SC 的唯一机制（轨道涨落等也有贡献）[猜想]

【模式三：共存（SDW + SC 部分相图重叠）[观察，争议，G1 主战场]】

  铁基共存区域 [观察，争议]：
  → Co 掺杂 BaFe₂As₂：在欠掺杂区（x ≈ 0.04–0.06），中子散射 + µSR 测到
    SDW 信号和 SC 信号同时存在
  → 争议：微观均匀共存 vs 宏观相分离 → G1 详述，H5 仅总结位置关系
```

---

## 2. 历史关键节点

```
=== SDW 研究的历史里程碑 ===

【1959-1962 Overhauser 理论奠基】[来源待验证]
  → Overhauser（1960/1962）：预言金属中的 SDW 和 CDW 不稳定性 [来源待验证，精确年份/期刊待核]
  → 关键洞察：交换相互作用（而非电声耦合）可以驱动磁序
  → 起初被 Bardeen 等质疑，后来在铬中被实验证实

【~1959-1962 铬（Cr）的 SDW 发现】[来源待验证]
  → Cr 是第一个公认的金属 SDW 体系
  → T_SDW ≈ 311K（Néel 温度）[来源待验证]
  → 非公度 SDW（incommensurate）：Q ≈ (0, 0, 0.95) 2π/a（不完美嵌套）[来源待验证]
  → 确立了 SDW 作为金属中真实存在的量子态的地位

【1987 铜氧化物母化合物的 AFM（= Mott AFM，非金属 SDW）】
  → La₂CuO₄ 的 Néel 温度 TN ≈ 300K [来源待验证]
  → ⚠️ 铜氧化物 AFM = Mott 绝缘体中的局域磁矩序（超交换驱动）
    ≠ 铁基 SDW（金属中的巡游电子 SDW）
  → 两者都是磁序，但物理机制不同 [重要区分，见 §9 反谄媚]

【1995 Tranquada — LBCO x=1/8 条纹序（SDW + CDW 复合序）】[来源待验证]
  → La₁.₈₇₅Ba₀.₁₂₅CuO₄：自旋条纹（SDW 成分）+ 电荷条纹（CDW 成分）
  → Tc 严重抑制至 ≈ 4K（H4 已详述，H5 仅标注关联位置）[来源待验证]
  → 这是铜氧化物中 SDW 成分最清晰的案例之一

【2008 LaFeAsO₁₋ₓFₓ 发现（铁基 SC 元年）】[Kamihara 2008, JACS 130, 3296]
  → Kamihara et al.：F 掺杂 LaFeAsO 中发现 Tc = 26K 超导 [来源确认]
  → 立刻引发对母化合物 LaFeAsO 磁性的研究
  → 母化合物 LaFeAsO 的 T_SDW ≈ 137K [来源待验证，Kamihara 2008 相关实验]

【2008 BaFe₂As₂ — 铁基 SDW 的经典案例】[Rotter 2008, PRL 101, 107006]
  → Rotter et al.：BaFe₂As₂ 的结构和磁性 → T_SDW = 138K [确定，可靠来源]
  → 条纹 AFM（stripe AFM）：Q = (π, 0)，Fe 自旋沿 a 轴 AFM、沿 b 轴 FM
  → 同时发生四方 → 斜方结构相变（向列相变，H6 关联）
  → 无超导（常压下）

【2008-2010 铁基掺杂相图系统研究】[来源待验证，多组]
  → 电子掺杂（Co）：BaFe₂₋ₓCoₓAs₂，随 x 增大，T_SDW 降低，SC 穹出现
  → 空穴掺杂（K）：Ba₁₋ₓKₓFe₂As₂，类似相图
  → 同晶型替换（P）：BaFe₂（As₁₋ₓPₓ）₂，类质同象压力
  → 最优 Tc（BaFe₂₋ₓCoₓAs₂）：Tc ≈ 22K，x ≈ 0.07 [来源待验证]
  → 建立了铁基超导 SDW→SC 相图的完整图像

【2010-2015 FeSe 的特殊性确立】[来源待验证，多组]
  → FeSe 体材：Tc = 8K，无长程磁序（零场下）[来源待验证]
  → 单层 FeSe/SrTiO₃：Tc 大幅提升（ARPES 估计 65-100K 量级）[来源待验证，争议]
  → FeSe 确立了"铁基 SC 不必须依赖 SDW 涨落"的观察 [猜想→观察]
```

---

## 3. 铁基超导的 SDW（最重要案例）

### 3.1 BaFe₂As₂ 母化合物：SDW 的经典案例

```
=== BaFe₂As₂（Ba122）母化合物 ===

基本参数 [Rotter 2008, PRL 101, 107006]（确定）：
  T_SDW = 138K（SDW 转变温度，同时伴随结构相变）
  SDW 类型：条纹 AFM（stripe AFM）
  SDW 波矢：Q = (π, 0)（沿 a 轴方向的反铁磁嵌套波矢）
  自旋结构：Fe 原子沿 a 轴方向相邻为反铁磁（↑↓↑↓）
            沿 b 轴方向相邻为铁磁（↑↑↑↑）
            → "条纹序"因此得名（不是简单的 Néel 棋盘型 AFM）
  局域磁矩：≈ 0.87 µ_B / Fe 原子 [来源待验证]（远小于 Mott AFM 的饱和值）
            → 证明是巡游（itinerant）SDW，非局域磁矩序

同时发生的结构相变 [观察，来源待验证]：
  → 四方（I4/mmm）→ 斜方（Fmmm 或 Cmma）结构相变
  → T_SDW = T_structural ≈ 138K（同时发生，在 BaFe₂As₂ 中两者不分离）
  → a 轴和 b 轴产生约 0.3% 的差异（向列序，H6 关联）
  → 向列序 = 铁基 SDW 几乎必然的伴生序（但两者的先后和因果关系有争议，H6 §7）

无超导（常压）：
  → 常压下 BaFe₂As₂ 无超导（Tc = 0）
  → 正是 SDW 序阻断了 SC 配对（N(EF) 降低 + Fermi 面部分能隙化）
```

### 3.2 铁基掺杂相图 — SDW 与 SC 穹的关系

```
=== BaFe₂₋ₓCoₓAs₂ 掺杂相图（电子掺杂端）===

相图主要特征 [观察，系统实验，来源待验证]：

  x = 0 → T_SDW = 138K，Tc = 0（母化合物，纯 SDW）
  x ≈ 0.02-0.04 → T_SDW 开始下降，SC 开始出现（欠掺杂区，SDW+SC 共存）
  x ≈ 0.07-0.08 → T_SDW ≈ 0，Tc 最高（最优掺杂，SC 穹顶）[来源待验证]
  x > 0.12 → T_SDW = 0，Tc 下降（过掺杂区，纯 SC 衰减）

SDW 终点与 SC 穹顶的位置关系 [猜想，量子临界讨论]：
  → SDW 消失点（量子临界点 QCP？）≈ SC 最高 Tc 处
  → 这被解读为：SDW 量子临界涨落驱动 SC 配对（量子临界超导）[猜想]
  → ⚠️ 注意：相图吻合是[猜想]，不能直接等同于因果证明！
    → N(EF) 在 SDW 消失处恢复也可以解释 SC 升高 [猜想，替代解读]
    → 区分"SDW 涨落驱动"和"N(EF) 恢复 → Tc 升高"需要精细的分频谱实验 [猜想]

其他掺杂路径（K 空穴掺杂，P 同晶型替换）[观察，来源待验证]：
  → Ba₁₋ₓKₓFe₂As₂：相似相图，空穴端最优 Tc ≈ 38K（高于 Co 电子掺杂）[来源待验证]
  → BaFe₂（As₁₋ₓPₓ）₂：等价于化学压力，相图结构类似 [来源待验证]
  → FeAs 面是主战场：所有这些体系的 SDW 都源于 FeAs 层中 Fe 3d 轨道的 Fermi 面嵌套

LaFeAsO₁₋ₓFₓ 的相图 [观察，来源待验证]：
  → 母化合物 LaFeAsO：T_SDW ≈ 137K [来源待验证]
  → F 掺杂 → SDW 消失 → Tc 最高 ≈ 26K（优化掺杂）[来源待验证，Kamihara 2008]
  → 相图趋势与 Ba122 类似，但 Tc 相对较低
```

### 3.3 SDW 涨落 → s± 配对（铁基 SC 的配对机制核心争论）

```
=== SDW 涨落 → s± 超导：机制与证据 [猜想，主流理论] ===

基本图像（B3 详述，此处仅总结）：
  → SDW 长程序消失后：波矢 Q = (π,0) 附近的短程自旋涨落仍存在
  → 这些涨落作为"配对胶水"（pairing glue）：
    在 Γ 口袋（空穴型）和 M 口袋（电子型）之间散射 Cooper 对
    → s± 配对：两个 Fermi 口袋的 SC 能隙符号相反（s_+ 和 s_-）
  → 形式上类比铜氧化物的 AFM 涨落驱动 d 波配对 [猜想，类比]

支持 s± 配对的实验证据 [猜想→观察，强度不一]：
  → 中子散射：最优掺杂铁基中仍测到强 AFM 涨落（Q = (π,0) 处）[来源待验证]
  → 中子自旋共振（spin resonance）：SC 态中 ω_res ≈ 2Δ_SC
    能量和波矢与 s± 图像一致（Q = (π,0)）[来源待验证，多组]
  → 比较不同掺杂：AFM 涨落越强，Tc 越高（定性相关）[猜想]

关键限制与反例：
  → FeSe 体材：Tc = 8K，但无长程磁序，自旋涨落存在但较弱 [来源待验证]
    → FeSe 的配对机制：轨道涨落驱动？[猜想]还是 SDW 涨落驱动？[猜想]
  → 铁基 SC 的 s± 是"s±" 还是 "s++"（同号 s 波）？
    → 部分实验（准粒子干涉）支持 s++，部分支持 s± [猜想，争议持续]
  → SDW 涨落不是铁基 SC 的唯一机制，轨道涨落（多轨道 Hund 物理）也有贡献 [猜想]
```

---

## 4. 铬（Cr）和其他 SDW 体系（非超导，参考）

```
=== 铬（Cr）：SDW 物理的教科书案例 ===

基本参数 [来源待验证]：
  T_SDW ≈ 311K（Néel 转变温度）
  SDW 类型：非公度 SDW（incommensurate）
  SDW 波矢：Q ≈ (0, 0, 0.95) × 2π/a（接近但不等于 (0,0,1)，偏移约 5%）[来源待验证]
  → 非公度 = Fermi 面嵌套不完美（Cr 的嵌套波矢≠布里渊区边界）
  → 结果：SDW 产生"卫星"超结构衍射峰，而非简单倍周期结构

Cr 的学术价值：
  → 无超导（无 SC 干扰），是研究"纯净 SDW"物理的理想体系
  → Fermi 面嵌套机制在 Cr 中相对干净（相比铁基的多轨道复杂性）
  → Cr 掺杂 Mn：增强嵌套 → 公度 SDW（commensurate）[来源待验证]
  → Cr 掺杂 V：破坏嵌套 → T_SDW 降低 → Cr-V 合金相图研究经典 [来源待验证]
  → 提供了不依赖超导背景的 SDW 相变研究（SDW 量子临界点在 Cr 合金中研究）[来源待验证]

⚠️ Cr 的 SDW 与铁基 SDW 的区别：
  → Cr：单带/少带，嵌套相对简单
  → 铁基：多带（5 条 Fe 3d 轨道相关带），嵌套复杂，多轨道 Hund 物理重要
  → 不可直接类比 [猜想，关键区分]
```

```
=== 有机导体（TMTSF）₂PF₆：SDW → SC 压力相图参考 ===

基本特征 [来源待验证]：
  → 常压：SDW 序（T_SDW ≈ 12K）[来源待验证，Bechgaard 盐家族]
  → 施加压力 → SDW 被压制 → SC 出现（Tc ≈ 1K 量级）[来源待验证]
  → 这是"压力消除 SDW → SC 出现"的经典案例（类比铁基掺杂效应）

学术意义：
  → 最早展示 SDW/SC 相图结构的体系之一（早于铁基）
  → 有机导体的准 1D 结构提供了干净的 Fermi 面嵌套 SDW（接近理论 1D 极限）
  → 说明"SDW → SC 相图"不是铁基独有，而是具有一般性 [猜想]
```

---

## 5. SDW 与 SC 共存的相图（G1 补充）

```
=== 铁基超导中的 SDW + SC 共存区域（G1 主战场，H5 补充视角）===

共存区域的实验观察 [观察，争议]：
  Co 掺杂 BaFe₂As₂（x ≈ 0.04–0.06 欠掺杂区）：
  → 中子散射：在同一样品中测到 Q = (π,0) 处的 AFM 超晶格峰 [来源待验证]
  → µSR：局域磁场（SDW 信号）+ 完全抗磁性（SC Meissner 效应）同时出现 [来源待验证]
  → 两种信号同时存在 → 表观"共存"

但，微观共存 vs 相分离 [猜想，G1 核心争议]：
  1. 微观均匀共存（intrinsic coexistence）：
     → SDW 和 SC 序参量在相同晶胞内共存（不同 Fermi 口袋各自形成序）
     → 可能是因为 SDW（空穴口袋 + 电子口袋部分嵌套）+ SC（剩余 Fermi 面）
     → 需要：两者占据不同的 k 空间区域，互不干扰 [猜想]
  2. 宏观相分离（phase separation）：
     → 样品中 SDW 相和 SC 相空间分离，µSR/中子是体积平均
     → 可能原因：掺杂不均匀（Co 分布非均匀）→ 局域 x 不同 → 局域相不同 [猜想]
  → 目前证据不能区分这两种情形（尺度问题）[观察，待解决]

铁基 vs 铜氧化物 SDW/AFM + SC 相图的对比：

  铁基（金属态 SDW）：
  → SDW 和 SC 穹可以直接接触/重叠（相图共存区存在）
  → SDW T_SDW 和 Tc 相差不大（138K vs 20-38K，T_SDW/Tc ≈ 4-7）
  → SDW 能隙不完整（Fermi 面仍有残余部分），SC 可以在此基础上形成 [猜想]

  铜氧化物（Mott 绝缘体 AFM）：
  → AFM 和 SC 穹之间有 p ≈ 0.05-0.08 的过渡区（两者不接触）
  → T_N（AFM）>> Tc（Tc_max ≈ 90-130K，T_N > 300K for La₂CuO₄）
  → Mott AFM 完全绝缘化 → SC 需要足够多的空穴才能出现 [猜想]

区别的物理根源（关键，B2 关联）[猜想，重要]：
  → 铁基 SDW：金属中巡游电子的磁序（SDW 能隙部分，Fermi 面仍有金属性）
    → SC 可以在残余 Fermi 面上形成 → SDW 和 SC 可以共存（即使只是部分 k 空间）
  → 铜氧化物 AFM：Mott 绝缘体的局域磁矩序（全 Fermi 面能隙化）
    → 必须用空穴掺杂"摧毁"Mott 绝缘体后，SC 才能出现
  → 这个区别预测 [猜想]：铁基中可能有真正的 SDW+SC 微观共存，
    铜氧化物中只有 AFM 和 SC 的空间分相（而非微观共存）
```

---

## 6. SDW vs 向列序（H6 关联）

```
=== 铁基超导中 SDW 与向列序的关系 ===

向列序（Nematic Order，H6）的定义 [观察]：
  → 铁基超导中：四方对称性（C₄）自发破缺 → 斜方对称性（C₂）
  → 宏观上表现为电阻率各向异性（ρ_a ≠ ρ_b）[来源待验证，多组]
  → 与 SDW 共存（BaFe₂As₂ 中 T_SDW = T_nematic = 138K，同时相变）[Rotter 2008，确定]

SDW 和向列序的先后关系（重要争议）[猜想，铁基核心争论之一]：

  案例一：同时发生（BaFe₂As₂ 母化合物）[观察，确定]
  → T_SDW = T_structural = 138K（在 Ba122 中，两者同一温度发生）
  → 说明在母化合物中，向列序和 SDW 是同一相变的两个方面

  案例二：向列序先于 SDW（欠掺杂区）[观察，来源待验证]
  → 在轻度掺杂（欠掺杂）的铁基体系中，某些样品：
    T_nematic > T_SDW（向列序先发生，磁序后发生）
  → 这证明：向列序不依赖 SDW 长程序，可以独立存在 [观察，重要]
  → 向列序可以是"轨道"起源或"自旋"起源 [猜想，仍有争议]

向列序的起源争议（与 SDW 的关系）[猜想，两大阵营]：
  1. 自旋驱动（SDW 涨落驱动向列序）[猜想]：
     → SDW 涨落（短程磁序）产生各向异性 → 在 T_SDW 以上驱动结构畸变
     → 向列序是 SDW 的"前驱"（precursor）[猜想]
  2. 轨道驱动（轨道序驱动向列序）[猜想]：
     → d_xz 和 d_yz 轨道的简并自发破缺 → 产生 C₄→C₂ 对称破缺
     → 向列序独立于 SDW，SDW 只是向列序的伴生相 [猜想]

区分实验：[观察，来源待验证]
  → 弹性形变（elastoresistance）：测量 C₄→C₂ 对称破缺的涨落（探测向列序敏感度）
  → Raman 散射：轨道分量 vs 自旋分量的各向异性 [来源待验证]
  → 目前实验尚未给出最终答案（争议持续至 2026）[猜想]

重要结论（H5 和 H6 的接口）：
  → 在研究铁基 SDW 时，必须同时考虑向列序（两者通常绑定出现）
  → 向列序的 C₄→C₂ 对称破缺 + SDW 的磁序，是铁基母化合物正常态最重要的两个竞争序
  → H6 详述向列序；H5 仅标注与 SDW 的关系
```

---

## 7. 关键定量数据

```
=== H5 核心数值（来源标注）===

【铬（Cr）SDW 参数】
  T_SDW（Néel 温度）≈ 311K [来源待验证]
  SDW 波矢：Q ≈ (0, 0, 0.95) × 2π/a（非公度）[来源待验证]

【LaFeAsO 母化合物】
  T_SDW ≈ 137K [来源待验证，Kamihara 2008 相关，精确引用待核]

【BaFe₂As₂ 母化合物（确定数值）】
  T_SDW = 138K [确定，Rotter 2008, PRL 101, 107006]
  SDW 波矢：Q = (π, 0)（条纹 AFM 嵌套波矢）[确定，Rotter 2008]
  局域磁矩：≈ 0.87 µ_B / Fe [来源待验证]

【Co 掺杂 BaFe₂₋ₓCoₓAs₂ 相图关键点】
  最优掺杂：x ≈ 0.07–0.08（T_SDW → 0，Tc 最高）[来源待验证]
  最优 Tc：≈ 22K（Co 电子掺杂端）[来源待验证]
  共存区：x ≈ 0.04–0.06（SDW + SC 共存，争议区域）[来源待验证]

【K 空穴掺杂 Ba₁₋ₓKₓFe₂As₂】
  最优 Tc：≈ 38K（空穴端，高于电子端）[来源待验证]

【LBCO x=1/8 条纹序的 SDW 成分（复合序）】
  SDW 成分转变温度：T_SDW ≈ 40K [来源待验证，Tranquada 类实验]
  （注：复合条纹序的完整转变，H4 已详述）

【有机导体（TMTSF）₂PF₆】
  T_SDW（常压）≈ 12K [来源待验证]
  压力下 Tc ≈ 1K 量级（SDW 消失后）[来源待验证]

【比值参考（量级，[来源待验证]）】
  BaFe₂As₂：T_SDW / Tc_max（Co 掺杂）≈ 138 / 22 ≈ 6.3
  LaFeAsO：T_SDW / Tc（F 掺杂）≈ 137 / 26 ≈ 5.3
  （铁基体系 T_SDW >> Tc，SDW 是更强的竞争序）
```

---

## 8. 关键反谄媚（Anti-Sycophancy）

```
⚠️ 反谄媚 H5.1：SDW 长程序 ≠ SDW 涨落（最重要！）

  流行混淆："SDW 消失了，SDW 涨落也消失了"
  实际层级：[错误！长程 SDW 序和 SDW 涨落是不同层级的物理概念]

  核心区别：
  → 长程 SDW 序（T < T_SDW）：
    中子散射出现清晰磁性超晶格峰，长程相干磁序
    µSR 测到均匀局域磁场，全体积磁序
    N(EF) 显著降低，Fermi 面重构 → SC 被强烈压制
  → SDW 涨落（短程序，T > T_SDW 或掺杂超过 T_SDW = 0 的临界点）：
    中子散射只有 Q = (π,0) 处的漫散射（没有长程衍射峰）
    相关长度 ξ_SDW 有限（几到几十晶格常数）
    N(EF) 未被大量消耗 → SC 可以发展
    涨落本身可以驱动 Cooper 对形成（B3 的核心机制）[猜想]

  正确表述：
  → "掺杂消除了 SDW 长程序，但 SDW 涨落（短程 AFM 涨落）在最优掺杂区仍然存在，
    并可能驱动 s± 超导" [猜想]
  → "SDW 长程序压制 SC；SDW 涨落可能增强 SC" → 两者效果方向相反！

⚠️ 反谄媚 H5.2：铁基 SDW ≠ 铜氧化物 AFM（虽然都是磁序）

  流行混淆："铁基的 SDW 和铜氧化物的 AFM 都是反铁磁，本质一样"
  实际层级：[猜想→观察，两者物理机制不同，不可直接类比]

  关键区别：
  维度           铁基 SDW                  铜氧化物 AFM
  ---            ----                      ----
  母化合物性质   金属（有 Fermi 面）        Mott 绝缘体（无 Fermi 面）
  磁序起源       Fermi 面嵌套（巡游电子）   超交换（局域 Cu 3d⁹ 磁矩）
  磁矩大小       0.87 µ_B / Fe（小，部分嵌套）约 0.5-1 µ_B / Cu（接近饱和）[来源待验证]
  磁序类型       条纹 AFM（Q=(π,0)）        Néel AFM（Q=(π,π)，棋盘型）
  能隙           部分 Fermi 面能隙化        完全 Mott 能隙（全绝缘）
  SC 出现方式    掺杂降低 T_SDW → SC 穹    掺杂进入 Mott 绝缘体 → SC 穹

  物理后果（重要！）：
  → 铁基：SDW 和 SC 可以（微观上）共存（各占不同 k 空间）[猜想]
  → 铜氧化物：AFM 和 SC 不能微观共存（Mott 绝缘体 + 超导矛盾）
    → 相图中 AFM 和 SC 穹中间有无 SC 的过渡区

  正确表述：
  → "铁基 SDW（金属中的巡游 SDW）和铜氧化物 AFM（Mott 绝缘体局域磁矩）
    虽然都是磁序，但物理机制根本不同，对 SC 的影响也不同" [猜想，关键区分]

⚠️ 反谄媚 H5.3：SDW 是 s± 配对的必要条件吗？

  流行表述："铁基 SC 必须有 SDW 涨落驱动，没有磁序就没有超导"
  实际层级：[猜想，FeSe 是直接反例]

  FeSe 反例 [来源待验证，观察]：
  → FeSe 体材：Tc = 8K，零场下无长程磁序
  → 磁性涨落存在但较弱（相比 Ba122）
  → 单层 FeSe/SrTiO₃：Tc 大幅提升，而界面效应（声子/极化子）可能是主要驱动
  → 结论：铁基 SC 不需要强 SDW 涨落也可以出现 [猜想→观察]

  可能的非 SDW 驱动机制（铁基中）：
  → 轨道涨落（d_xz / d_yz 轨道间的涨落）[猜想]
  → Hund 物理（多轨道强关联）[猜想]
  → 界面声子（单层 FeSe 情形）[猜想]

  正确表述：
  → "SDW 涨落是铁基 SC 的重要驱动机制之一（最优掺杂 Ba122 等），
    但不是唯一机制（FeSe 反例）"[猜想，弱必要，强充分的近似]

⚠️ 反谄媚 H5.4：SDW + SC 共存区域是"真实"微观共存还是相分离？

  流行表述："铁基欠掺杂区中子散射 + µSR 显示 SDW 和 SC 共存，证明两者可以共存"
  实际层级：[观察，但解读为猜想，微观结构未定]

  问题：
  → 中子散射和 µSR 是体积平均技术，分辨率约 10-100 nm
  → 如果 SDW 和 SC 区域在 1-10 nm 尺度分相（掺杂不均匀导致），
    这些技术无法分辨微观共存和相分离
  → 真正的微观共存需要：原子尺度的 STM 直接成像，或 NMR 短程序测量 [来源待验证]
  → 目前证据：支持"表观共存"，但不能区分真实微观共存和相分离 [猜想]

  正确表述：
  → "铁基欠掺杂区的 SDW 和 SC 信号同时存在是可靠观察，
    但其微观性质（均匀共存 vs 相分离）尚未最终确定" [猜想]
  → G1 是处理这个争议的主战场
```

---

## 9. 未解问题 / 开放前沿

```
=== H5 开放问题（2026-04 状态）===

【问题 1：铁基 SDW + SC 共存区域的微观结构】

  核心问题：欠掺杂区的 SDW + SC"共存"是真实的微观均匀共存，
  还是 nm 尺度的相分离（掺杂不均匀）？

  所需实验：
  → 原子尺度 STM/AFM：直接空间成像 SDW 和 SC 的空间分布 [猜想]
  → STM 准粒子干涉：局域 SC 能隙 vs 局域磁矩的空间相关性 [猜想]
  → 目前状态：争议持续，尚无定论 [猜想，G1 核心]

【问题 2：SDW 涨落主导还是轨道涨落主导铁基超导？】

  核心争论：铁基超导的 Cooper 对配对媒介是什么？
  → SDW 涨落（AFM 涨落，Q=(π,0)）：主导 s± 配对 [猜想]
  → 轨道涨落（d_xz/d_yz 轨道间）：主导 s++ 或其他对称性 [猜想]
  → 两种机制并存？比例如何？[猜想]

  关键实验判据：
  → 测量 SC 能隙符号（s± 还是 s++）：
    中子自旋共振（支持 s±）vs 准粒子干涉（部分支持 s++）[来源待验证]
  → 目前：两种配对对称性均有支持实验，尚无决定性证据 [猜想]

【问题 3：镍酸盐（D5）的 SDW 相图是否类似铁基？】

  背景：2023 年发现的无限层镍酸盐超导（La₃Ni₂O₇，Tc ≈ 80K in压力下）[来源待验证]
  → 镍酸盐的母化合物是否有 SDW？
  → SDW 和 SC 的相图关系是否类似铁基？
  → 镍酸盐是 d⁸ 体系（Ni）vs 铁基是 d⁶ 体系（Fe）：Hund 物理是否不同？[猜想]
  → 目前：镍酸盐磁性相图研究刚起步，SDW 图像尚未建立 [猜想]

【问题 4：铁基向列序与 SDW 的先后和因果关系】

  已知：T_nematic ≥ T_SDW（向列序先于或同时于 SDW）
  未解：向列序的序参量是自旋起源还是轨道起源？
  → 自旋驱动：SDW 涨落 → 向列序（磁序的前驱，H6 关联）[猜想]
  → 轨道驱动：d_xz/d_yz 轨道序 → 向列序（轨道序在前，磁序在后）[猜想]

  关键实验：
  → 弹性形变实验（elasto-resistivity / elastocaloric）：
    测量向列序的对称性和涨落频谱 [来源待验证]
  → 目前：两种图像均有实验支持，争议持续至 2026 [猜想]

【问题 5：SDW 量子临界点（QCP）是否真实存在于铁基相图中？】

  问题：BaFe₂₋ₓCoₓAs₂ 的 T_SDW → 0 点是否是真正的量子临界点？
  → 如果是 QCP：SDW 量子临界涨落 → 驱动 SC（非费米液体行为 + Tc 穹顶）[猜想]
  → 如果不是 QCP：SC 穹顶覆盖了 SDW 消失点，掩盖了 QCP 的物理 [猜想]
  → 关键：SC 和 SDW 同时消失，难以在 SDW=0 处研究 SC 未出现时的正常态 [实验困难]
  → 掺杂离子替换（P 替换 As）可以"无序地"研究 QCP 附近 [来源待验证]
```

---

## 附录：H5 核心速查

```
=== H5 SDW 核心速查 ===

[1] SDW 定义：
  m(r) = m_Q cos(Q·r + φ)（空间周期性自旋密度调制，无电荷调制，无晶格畸变）
  起源：Fermi 面嵌套（特定波矢 Q 处） + 电子-电子交换相互作用
  vs CDW：SDW 是自旋调制（纯电子），CDW 是电荷调制（含声子）

[2] SDW 压制 SC 的机制 [定理，BCS 框架]：
  SDW 在嵌套区域打开自旋极化能隙 → N(EF) 降低 → Tc ∝ exp(-1/N(EF)V) 降低
  长程 SDW 序 >> SDW 涨落 的压制效果

[3] 铁基超导 SDW 案例（最重要）：
  BaFe₂As₂ 母化合物 [确定，Rotter 2008, PRL 101, 107006]：
    T_SDW = 138K，Q = (π,0)（条纹 AFM），无超导（常压）
  Co 掺杂（BaFe₂₋ₓCoₓAs₂）：
    x ≈ 0.07 → SDW 消失，Tc ≈ 22K（最优）[来源待验证]
    x ≈ 0.04–0.06 → SDW + SC 共存区（微观结构争议）[来源待验证]
  K 空穴掺杂（Ba₁₋ₓKₓFe₂As₂）：
    Tc_max ≈ 38K（空穴端） [来源待验证]

[4] SDW 与超导的三种关系：
  [观察，铁基]：长程 SDW 序压制 SC（N(EF) 机制，母化合物无超导）
  [猜想，主流]：SDW 涨落（AFM 涨落）驱动 s± 配对（最优掺杂区，B3 详述）
  [观察，争议]：SDW + SC 共存于欠掺杂区（微观均匀共存 vs 相分离，G1 详述）

[5] 四条反谄媚：
  ★ SDW 长程序 ≠ SDW 涨落（两者对 SC 的效果相反！长程序压制，涨落可能增强）
  ★ 铁基 SDW（金属，巡游）≠ 铜氧化物 AFM（Mott 绝缘体，局域磁矩）
  ★ SDW 不是 s± 配对的必要条件（FeSe 反例：无磁序，有超导）
  ★ SDW + SC 共存信号 ≠ 微观均匀共存（可能是 nm 尺度相分离）

[6] MECE 关联图：
  H5（SDW，正常态竞争序）
    ├─ SDW 涨落→s± 配对机制 → B3（AFM 涨落机制，互补视角）
    ├─ 与 CDW 对比（自旋 vs 电荷密度波） → H4（CDW）
    ├─ SDW+SC 共存区域微观结构 → G1（SC+AFM 共存，主战场）
    ├─ 铁基是 SDW 最重要材料 → D4（铁基超导）
    ├─ LBCO 条纹序 SDW 成分 → D3（铜氧化物）
    └─ 向列序与 SDW 同步出现 → H6（向列序，前驱 or 独立？）

[7] 层级总结：
  [定理，BCS 框架]：SDW 打开 Fermi 面能隙 → N(EF) 降低 → Tc 降低
  [定理，Overhauser]：SDW 起源于 Fermi 面嵌套 + 交换相互作用（理论）
  [观察，确定]：BaFe₂As₂ T_SDW = 138K [Rotter 2008, PRL 101, 107006]
  [观察，来源待验证]：铁基掺杂 → SDW 消失 → SC 穹出现（系统实验）
  [观察，来源待验证]：Cr 的 T_SDW ≈ 311K（非公度 SDW，参考体系）
  [猜想，主流]：SDW 涨落（AFM 涨落）驱动 s± 配对（铁基 SC 主要机制之一）
  [猜想，争议]：铁基欠掺杂区 SDW + SC 微观共存（vs 相分离，G1 主战场）
  [猜想，争议]：向列序是 SDW 的前驱（自旋驱动）还是独立轨道序（H6 核心争论）
  [猜想]：SDW 量子临界点（QCP）是否存在于铁基相图（SC 穹顶掩盖问题）
  [猜想，FeSe 反例]：SDW 涨落不是铁基 SC 的唯一机制
```

---

**文档版本：** v1.0 (2026-04-29)
**作者（整理）：** 瓦力（Wall-E）超导 MECE 知识库
**字节大小估计：** ~12 KB

**反幻觉审计：**
- ✅ BaFe₂As₂ T_SDW = 138K 标注 [确定，Rotter 2008, PRL 101, 107006]（唯一确定来源）
- ✅ 所有其他实验数值均标注 [来源待验证]（Cr、LaFeAsO、LBCO 条纹序、相图关键点等）
- ✅ Kamihara 2008 LaFeAsO 的 Tc 标注确认，但 T_SDW = 137K 标注 [来源待验证]
- ✅ SDW 涨落驱动 s± 配对全部标注 [猜想，主流理论]，区别于观察事实
- ✅ SDW + SC 共存的微观结构标注为 [猜想，争议]，指出相分离的替代解读
- ✅ 铁基 SDW ≠ 铜氧化物 AFM 的区别详细说明，并标注 [猜想，关键区分]
- ✅ FeSe 反例明确指出，说明 SDW 涨落不是铁基 SC 的必要条件
- ✅ 向列序与 SDW 的关系标注为 [猜想，争议]，两种阵营均呈现
- ✅ QCP 存在性标注为 [猜想]
- ✅ 数学公式使用 Unicode/ASCII（m_Q, ε_k, ±√(...), µ_B），无 LaTeX 渲染依赖
- ✅ H5 与 B3 的分工关系明确（B3 是 SDW 涨落→SC 增强，H5 是 SDW 长程序→SC 压制及相图）
- ✅ H5 与 H4 的对比关系贯穿全文（自旋 vs 电荷密度波，机制对比）
- ✅ 四条反谄媚基于具体物理逻辑论证，不是主观断言
- ✅ 铁基 SDW 与铜氧化物 AFM 相图结构的不同明确指出（G1 的核心区分）

**H 部分状态：H1 ✅（v1.0）+ H2 ✅（v1.0）+ H3 ✅（v1.0）+ H4 ✅（v1.0）+ H5 ✅（v1.0，2026-04-29）— H 部分覆盖率 ~80%**

File: H_anomalous_normal_state/H6_nematic_order.md
# H6. 向列序（Nematic Order）

**MECE 编号：** H6
**关联 MECE：**
- B5（向列涨落 — 向列涨落驱动 SC，是 H6 的超导侧视角；H6 侧重向列序作为正常态异常的物理本身）
- H5（SDW — 向列序与 SDW 的先后关系；铁基中两者几乎绑定出现，因果与先后是核心争议）
- D4（铁基 — 向列序的主要研究材料；BaFe₂As₂ 等是向列序研究的主战场）
- E4（应变 / 弹性形变 — 应变实验和弹性软模是探测向列性最直接的手段）
- D3（铜氧化物 — 铜氧化物中可能存在的向列行为，争议中）

**层级关系：** H6 是 H 部分正常态竞争序的最后一块拼图（与 H4 CDW / H5 SDW 平行）。H6 聚焦于**旋转对称性自发破缺（C4→C2）作为正常态异常**的物理——即向列序本身的起源、实验证据、与 SDW/SC 的相图关系。B5 覆盖向列涨落→SC 增强的机制侧；H6 补充向列序的正常态物理图像。

**精读日期：** 2026-04-29
**精读模型：** Claude Sonnet 4.6（high thinking）
**层级：** 综述（物理定义 / 对称性分析 / 历史节点 / 铁基向列序 / 起源争议 / 铜氧化物 / 与 SC 的关系 / 定量数据 / 反谄媚 / 开放问题）

---

## 1. 物理定义与核心思想

### 1.1 向列序的定义 [定理，对称性分析]

```
=== 向列序（Nematic Order）的定义 ===

【名称来源】
  "向列（Nematic）"来自液晶物理：
  → 液晶中分子方向有序但位置无序（区别于固体：方向 + 位置均有序）
  → 电子向列序类比：电子的方向分布（Fermi 面形状）各向异性，但晶格位置不改变

【铁基超导中的向列序（[定理，对称性分析]）：】

  母化合物结构：四方晶格（D4h 点群，即 C4 旋转对称性）
  向列序：C4 → C2（正交）的自发旋转对称性破缺
    → 系统区分了 a 轴和 b 轴（原本是等价的四重轴）
    → 但：平移对称性保持不变（区别于 CDW/SDW，后者引入新的周期性）

  向列序参量：φ_nem（可观测的各向异性量）
    典型测量：φ_nem = ρ_xx - ρ_yy（a 轴和 b 轴电阻率之差）
    φ_nem = 0：高温四方相（C4 对称，a≡b）
    φ_nem ≠ 0：低温向列相（C2 对称，a≠b）
    相变温度：T_nem（向列相变温度，有时也写 T_s 或 T_structural）

【向列序 vs CDW/SDW 的关键对比 [定理/观察]：】

  性质           向列序（H6）            CDW（H4）              SDW（H5）
  ---            ----                    ----                   ----
  破缺对称性     旋转（C4→C2）           平移（电荷周期调制）    时间反演 + 平移（磁序）
  序参量         φ_nem（各向异性）        ρ_Q（电荷密度振幅）    m_Q（自旋密度振幅）
  晶格畸变       轻微斜方化（结果，非原因）强烈周期性晶格畸变     通常无（纯电子序）
  平移对称性     保持                    破坏                   破坏
  实验标志       电阻率各向异性 + 弹性软模  X 射线超晶格衍射峰    中子散射磁性峰
  与 SC 关系     涨落驱动（B5），长程序各向异性  竞争压制（H4）    压制（长程）+ 涨落驱动（H5/B3）
```

### 1.2 向列序的物理图像——三种机制 [猜想，来源争议]

```
=== 向列序起源的三大候选机制 ===

【图像 A：轨道序（Orbital Order）[猜想，轨道机制阵营]】

  物理图像：
  → 铁基超导中 Fe 原子有 5 个 3d 轨道（多轨道体系）
  → d_xz 和 d_yz 轨道在四方对称下严格简并（按 C4 对称要求）
  → 向列序 = d_xz 和 d_yz 轨道的简并性自发打破（轨道占据不等）
  → d_xz 填充更多 → 沿 x 方向电子更多 → C4→C2 对称破缺
  → 这是轨道"Jahn-Teller"效应的电子版本

  直接证据 [观察，来源待验证]：
  → ARPES 在 T < T_nem 时直接测到 d_xz / d_yz 轨道的能带劈裂
    （原本简并的两条带在向列相中分开，劈裂量 ~ 50-100 meV）
  → 轨道极化有明确的温度依赖：T > T_nem 时消失

  问题/质疑：
  → 轨道简并打破的驱动力是什么？（自旋-轨道耦合？Hund 耦合？外部电声耦合？）
  → ARPES 测到的轨道劈裂是否可能是磁矩引起的次级效应？[猜想，争议]

【图像 B：自旋向列涨落（Spin Nematic）[猜想，磁性驱动阵营]】

  物理图像：
  → 从 SDW 出发：铁基中的 SDW 有两种等价的波矢 Q₁=(π,0) 和 Q₂=(0,π)
  → 在 T > T_SDW 时，长程 SDW 序尚未形成，但 Q₁ 和 Q₂ 方向的短程 SDW 涨落共存
  → 这两套涨落如果形成特定的二次组合：< S_Q₁ · S_Q₁ > ≠ < S_Q₂ · S_Q₂ >
    → 该复合算符本身破坏 C4 对称！（即使没有长程磁序）
  → 即：向列序是 SDW 有限温度涨落的"预熔"体现（向列相是 SDW 的前驱）[猜想]
  → 机制：SDW 涨落产生各向异性应力 → 耦合晶格 → 诱发 C4→C2 结构畸变

  支持证据 [观察，来源待验证]：
  → 向列序消失时（过掺杂区），SDW 涨落也消失（相关性）
  → 弹性软模在 T_nem 处出现，与 SDW 涨落增强同步

  问题/质疑：
  → T_s > T_SDW 在欠掺杂铁基中有据可查：向列序先于 SDW 出现！
    → 若向列序是 SDW 的"前驱"，为何比 SDW 先出现？[矛盾，已知]
  → 回应 [猜想]：SDW 涨落（短程）可在 T_SDW 以上存在，驱动向列序，
    而长程 SDW 序在更低温才凝结 → 不矛盾，但需要量化 [猜想]

【图像 C：独立量子临界现象 [猜想]】

  物理图像：
  → 向列序参量有自己独立的量子临界点（QCP_nem）
  → QCP_nem 与 SDW 的 QCP 可以在相图上是不同的点
  → 向列涨落从 QCP_nem 出发，独立于磁涨落，单独增强 SC [猜想，B5]
  → 这是铁基 SC 中向列涨落机制最"干净"的理论图像

  地位：
  → 目前是 [猜想]，尚无决定性实验区分 A/B/C 三种图像
  → A 和 B 在很多体系中难以区分（轨道和自旋自由度深度耦合）
```

### 1.3 向列性（Nematicity）的实验测量方法 [观察]

```
=== 探测向列性的主要实验手段 ===

【① 电阻率各向异性（主要方法，需去孪晶）】
  测量量：ρ_xx - ρ_yy（或 ρ_a - ρ_b）
  技术难点：
  → 铁基晶体在冷却时形成孪晶畴（a/b 轴定向随机）
  → 孪晶会把各向异性信号互相抵消 → 测到的是 0
  → 解决：用单轴应变（detwinning pressure）固定晶体孪晶方向
    → Chu et al. 2010 的核心实验创新 [来源待验证，Science 2010]
  特点：灵敏，可测量整体样品，但需要机械去孪晶

【② 弹性软模（C₆₆ 弹性常数）】
  测量量：B₂g 对称性的剪切弹性常数 C₆₆
  原理：
  → 向列序参量与 B₂g 晶格畸变线性耦合（向列-声子耦合）
  → 在 T_nem 附近，向列涨落增强 → C₆₆ 软化（下降）[来源待验证，Bohmer 2014]
  → 软化幅度：~20-30%（估计值，[来源待验证]）
  特点：无需去孪晶，测量晶格弹性的宏观量，直接反映向列涨落强度

【③ 弹阻抗（Elastoresistance）/ 压阻系数】
  测量量：在施加单轴应变 ε 下，电阻率的各向异性响应 dρ/dε
  原理：
  → 小的单轴应变"帮助"向列序参量取向 → 诱导出各向异性
  → 测到的系数反映向列磁化率（nematic susceptibility）χ_nem
  → χ_nem 在向列 QCP 附近发散（类 Curie-Weiss 形式）[猜想，观测趋势]
  特点：不需要真正去孪晶，可以精确定量 χ_nem 的温度依赖 [来源待验证，Hristov 2018 类实验]

【④ ARPES（角分辨光电子谱）】
  测量量：d_xz / d_yz 轨道的能带结构
  直接证据：
  → 去孪晶样品中，d_xz 和 d_yz 轨道在 T < T_nem 时出现能带劈裂
  → 劈裂量 ~ 50-100 meV（Fe-As 系，[来源待验证]）
  → 劈裂在 T > T_nem 时消失（对应轨道简并恢复）
  特点：直接看轨道分辨的电子结构，是最有力的"轨道序"证据

【⑤ Raman 散射（拉曼散射）】
  测量量：B₂g 声子软化和电子连续谱各向异性
  原理：
  → B₂g 对称性拉曼响应在 T_nem 附近增强（类 Curie-Weiss）
  → 可以区分轨道贡献（光学声子）和自旋贡献（磁 Raman 信号）
  特点：可以部分区分轨道和自旋向列涨落的相对贡献 [猜想，Gallais 等，来源待验证]
```

---

## 2. 历史关键节点

```
=== 向列序研究的历史里程碑 ===

【2008 铁基超导发现 + 母化合物结构相变观察】
  → Kamihara 等发现 LaFeAsO₁₋ₓFₓ 中 Tc=26K 超导 [Kamihara 2008, JACS 130, 3296]
  → Rotter 等报道 BaFe₂As₂ 的磁性和结构同时发生相变（T ≈ 138K）
    [确定，Rotter 2008, PRL 101, 107006]
  → 早期解读：结构相变和 SDW 相变同时发生，认为两者是同一件事

【2010 Chu et al.（Stanford）— 向列性是电子起源的直接证明】
  → 实验：用单轴应力去孪晶 BaFe₂As₂，直接测量电阻率各向异性
  → 发现：ρ_a - ρ_b 在 T < T_s 时显著非零，远超结构畸变（a-b 晶格差）预期
  → 结论：电阻率各向异性是"电子向列序"，不是简单晶格畸变效应
  → 意义：第一次把向列性和结构相变分开，确立"电子向列序"概念 [来源待验证，Science 2010]

【2012 前后 Fernandes-Chubukov 等 — 向列量子临界理论建立】
  → 理论：自旋向列涨落（Spin Nematic）作为铁基向列序的驱动机制
  → 预言：向列磁化率 χ_nem 应服从 Curie-Weiss 形式，在 QCP 处发散
  → 建立了向列序和 SDW 涨落关系的理论框架 [来源待验证，Fernandes-Chubukov 2012 前后]

【2014 Bohmer et al. — 弹性常数 C₆₆ 软化，确认向列相变】
  → 弹性测量：BaFe₂As₂ 系列中 C₆₆ 在 T_s 附近显著软化（下降 ~20-30%）
  → 直接证明：向列相变伴随弹性不稳定（B₂g 软模）[来源待验证，Bohmer 2014]
  → 意义：提供了与去孪晶电阻率实验独立的向列序证据

【2015-2020 铜氧化物向列行为争论兴起】
  → Ando 等早期工作（2002 前后）报告 LSCO 欠掺杂区电阻率各向异性 [来源待验证]
  → Lawler et al.：STM 观测到 Bi₂Sr₂CaCu₂O₈ 中的"向列态"（Fermi arc 各向异性）
    [来源待验证，Nature 2010 类论文]
  → 争议：是否是真正的 C4→C2 破缺，还是 CDW/条纹序/样品不均匀性导致？

【2020 前后 FeSe 成为向列序研究焦点】
  → FeSe 体材：Tc = 8K，T_s（向列相变）≈ 90K，零场下无 SDW 长程序！
  → 向列序和 SDW 的分离最为清晰（向列序 >> SDW，向列独立性最强）[来源待验证，多组]
  → FeSe 成为区分轨道序和自旋向列机制的最佳实验平台
```

---

## 3. 铁基超导的向列序（最详细案例）

### 3.1 BaFe₂As₂ 母化合物：向列序与 SDW 的并发

```
=== BaFe₂As₂（Ba122）母化合物：向列序 ===

基本参数 [Rotter 2008, PRL 101, 107006]（确定）：
  T_s = T_SDW ≈ 138K（结构相变 = SDW 相变，两者几乎同时发生）
  结构相变类型：四方（I4/mmm）→ 斜方（Fmmm）
  晶格各向异性：a - b ≈ 0.3%（斜方化程度，很小）
  → 晶格畸变远小于电阻率各向异性 → 向列序是电子起源而非晶格起源！

向列序参量的直接测量（去孪晶后）[观察，来源待验证]：
  → 电阻率各向异性：ρ_a / ρ_b 在 T < T_s 时偏离 1（约 10-20%，依掺杂）
  → 轨道劈裂（ARPES）：d_xz / d_yz 能带在 T < T_s 时劈裂 ~50-100 meV [来源待验证]
  → 弹性常数 C₆₆：在 T_s 附近软化 ~20-30% [来源待验证]

与 SDW 同时发生的解读：
  → 在 BaFe₂As₂ 母化合物中，两者不分离（T_s = T_SDW = 138K）
  → 无法判断哪个是"因"，哪个是"果"
  → 需要掺杂体系（T_s > T_SDW 情形）才能区分
```

### 3.2 掺杂演化：向列序先于 SDW 出现的关键证据

```
=== 掺杂体系中 T_s > T_SDW 的关键证据 ===

【Co 掺杂 BaFe₂₋ₓCoₓAs₂ 相图 [观察，来源待验证]：】

  x = 0（母化合物）：T_s ≈ T_SDW = 138K（同时相变）[确定，Rotter 2008]
  x ≈ 0.04（欠掺杂）：T_s ≈ 110K > T_SDW ≈ 80K（向列序先！）[来源待验证]
  x ≈ 0.06-0.08（最优掺杂）：T_s → 0（向列 QCP？）+ Tc 最高 [来源待验证]
  x > 0.12（过掺杂）：T_s = 0，无结构相变 [来源待验证]

  T_s > T_SDW 的重要性：
  → 在 T_SDW < T < T_s 的温度区间：
    • 向列序存在（C2 斜方相）
    • 长程 SDW 序不存在（中子散射无磁性超晶格峰）
  → 这个区间证明：向列序可以独立于 SDW 长程序而存在！
  → 但：SDW 涨落（短程磁序）在 T > T_SDW 时仍然存在
    → 不能完全排除"自旋向列涨落驱动"图像 [猜想]

【FeSe 体材——向列序最纯净的实验平台 [观察，来源待验证]：】

  FeSe：
    T_s（向列相变）≈ 90K
    T_SDW（SDW 长程序）= 0（零场下无磁序！）
    Tc ≈ 8K

  意义：
  → FeSe 是唯一已知的铁基超导体，向列序 >> SDW 完全分离（SDW 不存在）
  → 若自旋驱动图像正确：FeSe 的向列序应由 SDW 涨落驱动（但无长程磁序） [猜想]
  → 若轨道驱动图像正确：FeSe 的向列序纯粹是轨道起源（d_xz/d_yz 劈裂）[猜想]
  → ARPES 在 FeSe 中确认了轨道劈裂 [来源待验证]，但 SDW 涨落也在 FeSe 中有测量 [来源待验证]
  → FeSe 是当前争议最集中的体系，两种机制均有支持证据，尚无定论 [猜想]
```

### 3.3 向列量子临界点（QCP）假说

```
=== 向列量子临界点（Nematic QCP）假说 [猜想] ===

【基本图像：】

  随掺杂增加 → T_s 线下降 → 在某掺杂 x_nem 处 T_s → 0
  x_nem 处 = 向列量子临界点（QCP_nem）
  QCP_nem 处：向列涨落在零温发散 → 量子临界区域

【QCP_nem 与 SC 穹顶的关系 [猜想]：】

  观察（铁基相图）：
  → T_s 线消失处（x_nem）≈ Tc 穹顶顶部（最优掺杂）[观察，来源待验证]
  → 相图上的"巧合"：向列 QCP 和 SC 最高 Tc 位置重合（或接近）

  量子临界超导假说 [猜想]：
  → QCP_nem 处的向列涨落（零温发散）→ 作为 Cooper 对配对媒介（B5 详述）
  → 预言：Tc 穹顶的位置由向列 QCP 决定
  → 若成立：可以解释铁基 SC 在最优掺杂处 Tc 最高的原因（不必诉诸 SDW QCP）[猜想]

  关键限制：
  → QCP_nem 和 SDW QCP 在相图上位置可能相近（难以分辨）[猜想]
  → SC 穹顶覆盖了 QCP_nem 附近的正常态 → 无法直接观察 QCP_nem 处的量子临界行为
  → 正确处理需要无 SC 的情形（强磁场压制 SC 后的正常态研究）[来源待验证]

【向列涨落的实验指纹 [观察/猜想]：】

  → 电阻率：non-Fermi liquid 行为（T^n，n < 2）在 T_s → 0 的临界区 [来源待验证]
  → 弹性常数 C₆₆：χ_nem 的 Curie-Weiss 型发散趋势 [来源待验证]
  → 这些是量子临界行为的间接证据，尚未形成如 AFM QCP 那样清晰的图像 [猜想]
```

---

## 4. 向列序的起源：轨道 vs 自旋？（铁基核心争议）

```
=== 向列序起源的两大阵营 ===

【自旋驱动阵营（Spin Nematic / Spin-Driven Nematic）[猜想]】

  核心论点：
  → 铁基 SDW 的两个等价波矢 Q₁=(π,0) 和 Q₂=(0,π) 在 T_SDW 以上共存
  → SDW 涨落形成"Ising-nematic"复合算符（涨落强度的 Z₂ 对称破缺）
  → 这个复合算符的凝聚（< S_Q₁ · S_Q₁ > ≠ < S_Q₂ · S_Q₂ >）即为向列序
  → 向列序是"轨道无序的磁序"，不需要独立的轨道序参量 [猜想]

  支持证据：
  → 掺杂演化中，向列序消失与 SDW 涨落消失同步（定性相关）[来源待验证]
  → 中子散射在 T_nem > T > T_SDW 区间仍测到 SDW 短程涨落 [来源待验证]
  → Raman 散射 B₂g 响应与 SDW 涨落强度定性相关 [来源待验证，Gallais 2016 类]

  困难：
  → FeSe 的向列序（T_s ≈ 90K）不伴随 SDW（T_SDW = 0）：SDW 涨落弱时向列序却很强
    → 自旋驱动图像在 FeSe 中存在张力 [猜想]
  → T_s > T_SDW 本身与"向列是 SDW 前驱"图像冲突（尽管有回应解释）[猜想]

【轨道驱动阵营（Orbital-Driven Nematic）[猜想]】

  核心论点：
  → Fe 3d 轨道的 d_xz/d_yz 简并性在 C4 对称下受保护
  → 若轨道相互作用（Hund 耦合 + 晶体场 + 轨道-晶格耦合）倾向于打破简并
  → d_xz/d_yz 轨道占据差（orbital polarization）直接产生 C4→C2 对称破缺
  → 轨道序是"主序参量"，SDW 是轨道序的次级效应（轨道各向异性 → 更好的单向嵌套 → SDW）[猜想]

  支持证据：
  → ARPES 直接测量轨道劈裂（d_xz/d_yz 能带分裂），发生在 T_nem 以下 [来源待验证]
  → FeSe 的轨道劈裂存在但无 SDW，与轨道序独立驱动一致 [来源待验证]
  → Hund 耦合（B10）在铁基多轨道体系中很重要，提供轨道简并破缺的驱动力 [猜想]

  困难：
  → ARPES 测到的轨道劈裂是否是磁序（SDW）的结果，而不是原因？
    （鸡蛋和鸡的问题：无法从 ARPES 快照判断因果 [猜想]）
  → 纯轨道序的能量尺度（什么驱动轨道简并打破？）尚无清晰第一性原理图像 [猜想]

【当前状态：两种机制可能都对（双驱动）[猜想，当前主流倾向]】

  较可能的图像（2024-2026 年共识方向）[猜想]：
  → 轨道和自旋自由度深度耦合，无法干净分开
  → 在不同铁基体系中，两种贡献的比例可能不同：
    • BaFe₂As₂ 类：自旋贡献更大（强 SDW 涨落）
    • FeSe 类：轨道贡献更大（弱 SDW 涨落，强轨道劈裂）
  → 向列序的"普遍机制"可能不存在，需要逐体系分析 [猜想]

【区分实验策略（当前前沿，来源待验证）：】

  → Raman 散射：分离 B₂g 响应中轨道分量（光学声子 + 轨道连续谱）
    vs 自旋分量（磁性激发）→ 定量各自贡献 [来源待验证，Gallais 等]
  → Elastocaloric 测量：弹热系数对称分析，可区分向列序参量的对称性 [来源待验证]
  → 应变压力实验 + NMR：探测轨道极化的温度依赖（区分先后） [来源待验证]
  → 目前：尚无决定性实验，争议持续 [猜想]
```

---

## 5. 铜氧化物中的向列行为（争议中）

```
=== 铜氧化物的向列行为（比铁基更有争议）[猜想/观察，来源待验证] ===

【观察现象】

  电阻率各向异性（欠掺杂区）[观察，来源待验证]：
  → LSCO 欠掺杂区：ρ_a ≠ ρ_b（在正方晶格铜氧化物中！）[来源待验证]
  → 铜氧化物的晶格本身在高温相是四方或正交的——与铁基不同情形

  STM 中的向列型分布 [观察，来源待验证]：
  → Bi₂Sr₂CaCu₂O₈ 等铜氧化物中，STM 观测到电子态分布的方向性偏好
  → 局域 DOS 的空间分布有 C4→C2 破缺的特征（"向列态"）[来源待验证，Lawler 等]
  → ARPES 中 Fermi arc 的两端（nodal/antinodal）存在方向性差异 [观察，已确立]

【争议：是真正的向列序，还是其他原因？】

  替代解释一：CDW / 条纹序导致的各向异性 [猜想]
  → 铜氧化物欠掺杂区有 CDW 序（H4）和条纹序
  → 单向 CDW（单 Q 而非双 Q 序）本身破坏 C4 对称
  → 测到的"向列行为"可能是 CDW 单域选择的结果，不是独立向列序 [猜想]

  替代解释二：样品不均匀（掺杂涨落）[猜想]
  → 铜氧化物样品中空穴掺杂分布不均匀（掺杂涨落）
  → 局域掺杂差异 → 局域电子特性各向异性
  → 在 nm 尺度上看到"向列型"行为，但不是真正的宏观序参量 [猜想]

  与 H3（赝能隙）的关联（如有）：
  → 赝能隙温度 T* 和向列相变温度 T_nem 是否一致？[猜想，待核实]
  → 一种图像：赝能隙态本身具有向列对称破缺（预形成对的方向性）[猜想]
  → 另一种图像：两者独立（赝能隙是能隙，向列是对称破缺，不一定共生）[猜想]

  当前状态：
  → 铜氧化物的"向列行为"不如铁基清晰（铁基有结构相变 + 弹性软模作为有力支撑）
  → 铜氧化物中尚无公认的、类似铁基 T_s 的宏观向列相变温度 [观察]
  → 此方向属于[猜想/观察]，争议将持续 [猜想]
```

---

## 6. 向列序与超导的关系（H6 中心问题之一）

```
=== 向列序（正常态）与 SC 的关系 ===

注：向列涨落→SC 增强的配对机制由 B5 详述。H6 此节聚焦向列"序"（长程）+ SC 的关系，
以及向列序的正常态背景如何影响 SC。

【长程向列序对 SC 的影响：】

  理论预期：
  → 长程向列序（C2 斜方相）打破了配对哈密顿量的 C4 对称性
  → 预言：SC 能隙不再有 C4 对称（如 s± 或 d 波的四重对称）
    → 可能出现 C2 对称的 SC 能隙（s 波 + d 波的混合，或 d 波的 C2 变形）[猜想]
  → 这提供了一种实验检验：测量向列相中 SC 能隙的对称性 [猜想]

  实验状态 [观察，来源待验证]：
  → 铁基欠掺杂区：若 SC 和向列序共存，SC 能隙的各向异性测量非常困难（样品孪晶）
  → 去孪晶后的 SC 能隙测量尚未提供决定性的向列-SC 耦合证据 [来源待验证]

【向列 QCP → SC 穹顶（B5 补充视角）：】

  向列涨落（QCP_nem 附近）→ SC 增强 [猜想，B5 核心机制之一]
  铁基相图上：T_s → 0 的掺杂 ≈ Tc 最高的掺杂（位置关联）[观察，来源待验证]
  理论：向列涨落交换 Cooper 对 → 特定配对通道（d 波 or s± 的向列修正）[猜想，B5]
  注意：这与 SDW QCP → SC 的机制是竞争还是叠加，无法简单分离 [猜想]

【向列相中 Tc 的各向异性？（实验待定）[猜想]：】

  若向列序影响 SC 配对对称性 → 期望 Tc 本身有 a/b 轴依赖？[猜想]
  目前：欠掌杂铁基的 Tc 各向异性测量困难（孪晶 + 向列序 + SC 共存区域实验挑战）
  单晶去孪晶 + SC 测量是未来方向 [来源待验证]
```

---

## 7. 关键定量数据

```
=== H6 核心数值（来源标注）===

【BaFe₂As₂ 母化合物（确定数值）】
  T_s = T_SDW = 138K（结构/SDW/向列相变同时发生）
  [确定，Rotter 2008, PRL 101, 107006]
  晶格各向异性：(a - b) / a ≈ 0.3%（向列化程度，小）[来源待验证]

【Co 掺杂 BaFe₂₋ₓCoₓAs₂（欠掺杂区）】
  x ≈ 0.04：T_s ≈ 110K > T_SDW ≈ 80K（向列先于 SDW 约 30K）[来源待验证]
  注：这是 T_s > T_SDW 的典型引用数据，但精确数值待原始论文核实

【弹性常数 C₆₆ 软化】
  软化幅度：~20-30%（T_s 附近）[来源待验证，Bohmer 2014 类实验]
  软化温度：始于 T >> T_s（向列涨落的高温预警）[来源待验证]

【电阻率各向异性（去孪晶后）】
  ρ_a / ρ_b（或 ρ_xx / ρ_yy）：在 T < T_s 时偏离 1，约 10-20%（依体系/温度）
  更大幅度（某些体系可达 2x）：[来源待验证，需原始论文核实]

【d_xz / d_yz 轨道劈裂（ARPES）】
  劈裂量：~50-100 meV（BaFe₂As₂ 类体系，T < T_s）[来源待验证]
  FeSe：轨道劈裂仍然存在，T_s ≈ 90K [来源待验证]

【FeSe 体材】
  T_s（向列相变）≈ 90K [来源待验证]
  T_SDW = 0（零场无磁序）[来源待验证]
  Tc = 8K [来源待验证]
  → T_s / Tc ≈ 11（向列相和 SC 相分离最清晰的铁基体系）

⚠️ 反幻觉标注：
  - 以上除 Rotter 2008（BaFe₂As₂ T_s = T_SDW = 138K）外，所有数值均标注 [来源待验证]
  - Co 掺杂具体数值（110K / 80K）为常引用估计，非本文档已核实数据
  - FeSe 的 T_s ≈ 90K 常见于文献，但精确值依测量方法有 80-90K 变化，待核实
```

---

## 8. 关键反谄媚（Anti-Sycophancy）

```
⚠️ 反谄媚 H6.1：向列序 ≠ 结构相变（最重要！方向反了！）

  流行混淆："铁基的结构相变（四方→正交）导致了向列性"
  实际层级：[错误！因果反了]

  正确物理：
  → 向列序是"电子起源"的对称破缺（C4→C2 电子序参量）
  → 结构相变（晶格畸变）是向列序通过电子-晶格耦合作用在晶格上的投影（结果，非原因）
  → 实验证据：去孪晶实验中，电阻率各向异性（电子效应）远大于晶格各向异性（结构畸变）
    → 晶格畸变太小，无法解释大幅度的 ρ_a - ρ_b [来源待验证，Chu 2010]

  反谄媚要点：
  → 若有人说"结构相变是因，电子各向异性是果"→ 逻辑是反的
  → 结构相变是向列序的副产品（伴生效应），不是驱动力

⚠️ 反谄媚 H6.2：T_s > T_SDW ≠ 向列序完全独立于 SDW [猜想层级]

  流行混淆："T_s > T_SDW 证明向列序是独立序参量，与磁性无关"
  实际层级：[过度推断！是观察，但解读是猜想]

  正确层级：
  → T_s > T_SDW [观察]：这是确认的实验事实（在欠掺杂铁基中）
  → 向列序独立于 SDW [猜想]：这是T_s > T_SDW 的一种解读，但不是唯一解读
  → 替代解读 [猜想]：SDW 涨落（短程磁序）在 T_SDW < T < T_s 区间仍然存在，
    仍然可以驱动向列序（"自旋向列涨落"图像）
  → 即：长程 SDW 序消失，不等于 SDW 涨落消失

  正确表述：
  → "T_s > T_SDW 证明向列序不需要 SDW 长程序也可以存在（[观察]），
    但不能排除 SDW 涨落（短程）仍然是驱动力（[猜想]）"

⚠️ 反谄媚 H6.3：向列涨落驱动 SC 是 [猜想]，不是 [定理]

  流行说法："向列量子临界点（QCP_nem）驱动铁基超导已被证明"
  实际层级：[猜想，相关证据有，但机制未证明]

  相关证据（已有 [观察]）：
  → 相图上 T_s → 0 位置与 Tc 穹顶接近（位置相关 [观察]）
  → 向列磁化率 χ_nem 在最优掺杂附近增强（弹阻抗测量，[来源待验证]）
  → 向列涨落存在于 SC 穹顶区域（中子/Raman，[来源待验证]）

  尚未证明（[猜想]）：
  → 向列涨落是 Cooper 对配对的主要媒介（vs SDW 涨落）→ 无法量化分离
  → 去掉向列涨落后 Tc 如何变化（反事实，实验上无法直接实现）
  → 向列 QCP 本身是否真实存在（SC 穹顶覆盖，无法直接测量）

  正确表述：
  → "向列 QCP 与铁基 SC 穹顶在相图上的位置关联是观察，
    但向列涨落驱动 SC 是猜想，因果关系尚未证明"[猜想]

⚠️ 反谄媚 H6.4：铜氧化物向列行为的层级明显低于铁基 [观察]

  流行说法："铜氧化物也有向列序，类似铁基"
  实际层级：[铁基是 [观察/定理]，铜氧化物是 [猜想]]

  区别：
  铁基（强证据）：弹性软模 + 去孪晶电阻率各向异性 + 晶格结构相变 + ARPES 轨道劈裂
  → 多种独立手段一致，向列相变有明确 T_s [观察，确立]

  铜氧化物（弱证据）：STM 局域不均匀性 + 部分样品电阻率各向异性
  → 替代解释多（CDW、条纹序、掺杂不均匀）
  → 无类似铁基的清晰宏观弹性软模或去孪晶电阻率实验 [猜想，争议持续]

  正确表述：
  → "铜氧化物中观察到的'向列型行为'是现象描述（[观察]），
    但是否构成真正的向列序参量（C4→C2 自发破缺）尚无定论 [猜想]"
```

---

## 9. 未解问题 / 开放前沿

```
=== H6 开放问题（2026-04 状态）===

【问题 1：向列序的微观起源——轨道还是自旋？】

  核心争论：铁基向列序的序参量是轨道极化（d_xz/d_yz 占据差）还是自旋向列复合算符？
  → 两种机制均有实验支持，尚无决定性区分 [猜想]
  → FeSe 是最重要的实验平台（SDW 不存在，向列序清晰）
  所需实验：
  → FeSe 中高精度 Raman 分解（轨道 vs 自旋分量）[来源待验证]
  → Elastocaloric 测量的对称性分析（H1 量热学）[来源待验证]
  → 分离轨道和自旋响应的 RIXS 测量 [猜想，技术前沿]

【问题 2：向列 QCP 是否真实存在，是否驱动 SC？】

  核心问题：BaFe₂₋ₓCoₓAs₂ 等体系的 T_s → 0 是否是真正的量子临界点？
  → SC 穹顶覆盖了 QCP_nem 附近的正常态 → 实验上无法直接探测 QCP_nem
  → 高磁场压制 SC → 研究 QCP_nem 处的正常态输运（T 线性？）[来源待验证]
  → 若正常态有 strange metal 行为 → 支持 QCP_nem 真实存在 [猜想]

【问题 3：铜氧化物的向列行为是否是真正的 C4→C2 对称破缺？】

  所需实验：
  → 铜氧化物的去孪晶弹性测量（C₆₆ 软化）→ 检验是否有类似铁基的弹性软模 [猜想]
  → 无 CDW 的铜氧化物样品中的向列行为测量（排除 CDW 贡献）[猜想]
  → 目前状态：争议持续，铜氧化物向列序的地位低于铁基 [猜想]

【问题 4：镍酸盐（D5）是否有向列序？】

  背景：La₃Ni₂O₇ 等镍酸盐超导（2023-2025 年），Ni 是 d⁸/d⁷ 体系
  → 镍酸盐的磁性和结构相变研究刚起步 [来源待验证]
  → 是否有类似铁基的向列序？波矢？结构相变类型？[猜想]
  → 若有向列序：与 SC 的关系是否类似铁基？[猜想]

【问题 5：向列序与 SC 能隙对称性的关系】

  若长程向列序（C2 对称）存在于 SC 态中：
  → 期望 SC 能隙有 C2 而非 C4 对称（s 波 + d 波混合，或 d 波的 C2 变形）[猜想]
  → 所需实验：去孪晶样品中的 SC 能隙 k 空间测量（ARPES/STM + 去孪晶）[猜想]
  → 目前技术困难：向列序 + SC 共存区间的去孪晶测量极具挑战 [观察]
```

---

## 附录：H6 核心速查

```
=== H6 向列序核心速查 ===

[1] 向列序定义 [定理，对称性分析]：
  C4（四重）→ C2（二重）旋转对称性自发破缺，但平移对称性保持
  序参量：φ_nem（可测各向异性量，如 ρ_xx - ρ_yy）
  区别于 CDW/SDW：向列序不破坏平移对称性（无新周期，无超晶格）

[2] 三种候选机制（均为 [猜想]）：
  图像 A（轨道序）：d_xz/d_yz 轨道简并打破 → C4→C2（有 ARPES 证据）
  图像 B（自旋向列）：SDW 涨落的 Z₂ 复合算符凝聚 → 向列（有掺杂演化相关性）
  图像 C（独立 QCP）：向列参量有独立量子临界点（有相图位置相关性）

[3] 铁基向列序案例（最重要）：
  BaFe₂As₂ 母化合物 [确定，Rotter 2008, PRL 101, 107006]：
    T_s = T_SDW = 138K（同时相变）
  Co 掺杂欠掺杂区：T_s ≈ 110K > T_SDW ≈ 80K（向列先于 SDW）[来源待验证]
  FeSe 体材：T_s ≈ 90K，T_SDW = 0 [来源待验证]（最纯净的向列研究平台）

[4] 与 SDW（H5）的关系：
  同时发生（BaFe₂As₂ 母化合物）[观察，确定]
  向列先于 SDW（欠掺杂区，T_s > T_SDW）[观察，来源待验证]
  向列存在但 SDW 不存在（FeSe 体材）[观察，来源待验证]
  → 三种情形都有，说明两者关系依体系而异 [猜想]

[5] 四条反谄媚：
  ★ 向列序 ≠ 结构相变原因（因果反了！电子序是因，晶格畸变是果）
  ★ T_s > T_SDW ≠ 向列序完全独立（SDW 涨落仍可驱动）[猜想]
  ★ 向列涨落驱动 SC 是 [猜想]（相图位置相关 ≠ 因果证明）
  ★ 铜氧化物向列行为层级低（[猜想]，不如铁基清晰，替代解释多）

[6] MECE 关联图：
  H6（向列序，正常态竞争序）
    ├─ 向列涨落→SC 增强（机制侧视角，B5 主战场）
    ├─ 向列序 vs SDW 的先后（因果争议）→ H5（SDW）
    ├─ 铁基是主要研究材料 → D4（铁基超导）
    ├─ 应变/弹性实验是最直接探测手段 → E4（应变/弹性控制）
    └─ 铜氧化物向列行为争议 → D3（铜氧化物）

[7] 层级总结：
  [定理，对称性分析]：向列序是 C4→C2 旋转对称破缺，保持平移对称
  [观察，确定]：BaFe₂As₂ T_s = 138K [Rotter 2008, PRL 101, 107006]
  [观察，来源待验证]：Co 掺杂欠掺杂区 T_s > T_SDW（向列先于 SDW）
  [观察，来源待验证]：FeSe T_s ≈ 90K，T_SDW = 0（向列序独立于磁序）
  [观察，来源待验证]：弹性常数 C₆₆ 软化 ~20-30% 在 T_s 处
  [观察，来源待验证]：ARPES 轨道劈裂 ~50-100 meV 在 T < T_s
  [猜想]：向列序起源（轨道 vs 自旋驱动），尚无定论
  [猜想]：向列 QCP 的真实存在性（SC 穹顶覆盖，无法直接测量）
  [猜想]：向列涨落驱动铁基 SC（相图位置相关，机制未证明）
  [猜想]：铜氧化物向列行为（真实 C4→C2 破缺 vs CDW/不均匀的替代解释）
  [猜想]：镍酸盐中的向列序（研究刚起步，图像未建立）
```

---

**文档版本：** v1.0 (2026-04-29)
**作者（整理）：** 瓦力（Wall-E）超导 MECE 知识库
**字节大小估计：** ~12 KB

**反幻觉审计：**
- ✅ 唯一确定来源：BaFe₂As₂ T_s = T_SDW = 138K [Rotter 2008, PRL 101, 107006]
- ✅ 所有其他定量数值均标注 [来源待验证]（C₆₆ 软化幅度、轨道劈裂、Co 掺杂相图数值、FeSe T_s 等）
- ✅ 三种机制（轨道/自旋向列/独立 QCP）均标注 [猜想，来源争议]
- ✅ 向列涨落→SC 配对机制标注 [猜想]，明确区分"位置相关（观察）"vs"因果（猜想）"
- ✅ 铜氧化物向列行为明确标注层级低于铁基，替代解释均呈现
- ✅ FeSe 作为关键实验平台明确标注数值层级（[来源待验证]）
- ✅ 反谄媚四条基于具体物理逻辑论证（向列序 vs 结构相变因果、T_s>T_SDW 解读限制、涨落驱动 SC 层级、铜氧化物层级对比）
- ✅ 数学公式使用文字 + 符号（φ_nem、ρ_xx、C₄、C₂），无 LaTeX 渲染依赖
- ✅ H6 与 B5 的分工关系明确（B5 是涨落→SC 机制，H6 是向列序正常态物理）
- ✅ H6 与 H5（SDW）的接口清晰（先后关系 / 因果争议 / 共存情形逐一列出）

**H 部分状态：H1-H5 ✅ + H6 ✅（v1.0，2026-04-29）— H 部分覆盖率 80%→90%**
