Repository: JackZH26/jzis-superconductivity

# 精读笔记库 — Papers Reading Notes

**迁移日期：** 2026-04-30
**来源：** `research/papers/library/` + `research/paper-reading/sc/`

---

## 目录结构

```
papers/
├── library/          # 深度精读（手工精读，有 MECE 映射）
│   ├── bozovic_parsed/   # Bozovic 铜氧化物系列 9 篇解析文档
│   └── *.md          # 各论文精读笔记
└── daily/            # 夜间自动精读（2026-04-09 至 04-29，约 118 篇）
```

---

## library/ — 深度精读索引

| 文件 | 论文 | MECE 关联 |
|------|------|-----------|
| `Romero_Planckian-FeTeSe_READING_NOTES.md` | Romero 2026, FeTeSe Planckian 传输 | H1, H2, H8 |
| `Yang_Eu-IL-Nickelate-Reentrant-SC_READING_NOTES.md` | Yang 2026, Eu-NiO₂ 磁场诱导 SC | H7, H9, G5, D5 |

File: papers/daily/2026-04-22_ge-fese-ml-optimization.md
# 精读笔记 — 2604.19443

**标题:** Competing Constraints on Superconductivity in Thick FeSe films
**作者:** Junyi Ge et al.
**年份:** 2026
**arXiv:** 2604.19443
**线:** SC

## 核心方法论
- **高通量偏心PLD（脉冲激光沉积）:** 将plume不均匀性转化为组合FeSe薄膜库，在单次沉积中获得连续梯度的晶格参数、组成和无序度
- **系统表征80个厚膜（>50nm）:** 建立 Tc vs 多参数的关系
- **可解释机器学习:** 识别Tc的关键约束因素

## 关键结果
1. **最大Tc不在plume中心:** 可以偏移到非中心位置，揭示c轴膨胀、化学计量比、缺陷散射之间的竞争
2. **三个关键因素决定FeSe膜的Tc:**
   - c轴晶格参数（强正相关）
   - 化学计量比（Fe:Se比）
   - 无序散射（负面约束）
3. **窄优化窗口:** 不是简单的单调关系，而是多约束定义的窄优化区域
4. **Tc^onset = 17.1 K**（厚FeSe膜的记录值）
5. **一般框架:** 组合合成 + ML = 揭示复杂功能材料的约束优化景观

## 与已有工作的区别
- 传统方法逐个优化参数，这里用组合方法同时扫描多参数空间
- 首次量化了"三个竞争约束"的相对重要性
- FeSe厚膜领域的Tc记录

## 数值/公式
- FeSe在SrTiO₃基底上: Tc^onset = 17.1 K (厚膜 >50nm)
- c轴晶格参数是最强相关因子
- [来源: Ge+2026, arXiv:2604.19443]

## 启发的新想法
**★ 组合+ML方法可以用于hydride的Tc优化吗？** 在DFT高通量计算中，ternary hydride的Tc也受到多个竞争因素约束（λ, ω_log, μ*, 结构稳定性, 压力）。可以构建类似的"约束优化景观"来识别300K threshold的最小要求组合。具体可验证：用我们已有的hydride数据库（Kimura YCaH, Semenok ternary等）训练可解释ML模型。

## 与研究的关联
- ML优化框架直接适用于hydride Tc预测
- "窄优化窗口"的概念与我们发现的"300K threshold对λ和ω_log的精确组合要求"一致
- 证实了多约束优化思维在SC材料设计中的重要性

File: papers/daily/2026-04-22_haase-cuprate-nmr-pseudogap.md
# 精读笔记 — 2604.19215

**标题:** Pseudogap and Condensation in Cuprate Superconductors from NMR Shifts
**作者:** Jürgen Haase (University of Leipzig)
**年份:** 2026
**arXiv:** 2604.19215
**线:** SC

## 核心方法论
- 仅基于Cu超精细耦合的对称性进行NMR位移分解：各向异性耦合 A_α（来自3d(x²-y²)轨道）和各向同性耦合 B（来自4s自旋密度）
- 无需假设超精细常数的具体大小，用 |A∥|/A⊥ = 6 的各向异性比进行分解
- 覆盖了超过3打cuprate材料的平面Cu和O NMR数据，建立统一唯象学

## 关键定理/结果
1. **Cu位移分解为两个独立分量:**
   - K⊥ = Bχ_B(T) + A⊥χ_A(T)
   - K∥ = Bχ_B(T) + A∥χ_A(T)  (A∥ < 0)
   
2. **B-spin（各向同性）:** 随掺杂线性增加的金属态密度，在x≈0.20处斜率增加近3倍
3. **A-spin（各向异性）:** 对掺杂弱依赖，更多受家族影响
4. **赝隙是A和B之间耦合的度量**：抑制位移但不抑制弛豫
5. **凝聚的三条规则（spin singlet pairing涉及A和B）:**
   - 规则1: Δ_T χ_A ≈ 0, Δ_T χ_B ≠ 0（过掺杂）
   - 规则2: Δ_T χ_A ≈ (B/|A∥|)·Δ_T χ_B（欠掺杂）
   - 规则3: Δ_T χ_A ≈ 0.5(B/|A∥|)·Δ_T χ_B（最优掺杂，最高Tc）
6. **最优Tc要求A和B的特殊匹配**，涉及有赝隙的系统
7. **最高Tc编码在弛豫率和Cu-O电荷共享中**，而非位移

## 与已有工作的区别
- 之前的NMR唯象学基于单一温度依赖电子自旋，新数据证明此模型失败
- 首次系统地将Cu位移分解为两个独立的金属分量（B-metal和A-metal）
- 赝隙重新解释：不是gap打开，而是A-B耦合导致的位移展宽

## 数值/公式
- |A∥|/A⊥ = 6（采用文献值）
- B-spin DOS斜率在x<0.20: ~0.61; x>0.20: ~1.65（增加约3倍）
- 平面O位移: K_c^17(T) = Cχ_A(T)
- [来源: Haase 2026, arXiv:2604.19215]

## 启发的新想法
**★ 两分量金属模型是否适用于镍酸盐？** La₃Ni₂O₇的双层结构天然具有两个Ni轨道通道（dz²和dx²-y²），如果NMR也能分解为类似的A/B两分量，那么"A-B匹配条件决定最优Tc"的规则可能直接适用。可验证：查找La₃Ni₂O₇的NMR位移数据，检验是否存在类似的两分量行为。

## 与研究的关联
- 虽然我们聚焦hydride，但cuprate的NMR唯象学提供了关于"什么决定Tc优化"的深层洞见
- "两种独立金属分量的匹配"概念可能推广到two-band superconductors（包括我们的two-channel AD框架）
- 赝隙作为"通道间耦合"的解释与我们的two-channel框架有概念平行

File: papers/daily/2026-04-22_lee-au2pbp2-noncentro.md
# 精读笔记 — 2604.18843

**标题:** Electrochemical Oxidation to a Superconducting Polar Metal in Au₂Pb₀.₉₁₄P₂
**作者:** Scott B. Lee, ..., Leslie M. Schoop et al.
**年份:** 2026
**arXiv:** 2604.18843
**线:** SC

## 核心方法论
- **电化学拓扑脱嵌（topotactic deintercalation）:** 从中心对称母体 Au₂PbP₂ 中电化学去除Pb
- 部分去除Pb触发协同电子-几何重排：二阶Jahn-Teller效应 + 孤对电子立体活性
- 完整的(3+1)D调制结构求解（同步辐射单晶XRD）
- 非线性电子输运确认极性
- 热容和AC磁化率表征超导态

## 关键结果
1. **新材料:** Au₂Pb₀.₉₁₄P₂ — 极性金属 + 非中心对称超导体
2. **Tc = 1.52 K**，II型超导体
3. **热容和AC磁化率均显示幂律行为**，暗示gap结构受非中心对称性控制（可能的混合singlet-triplet配对）
4. **超空间群:** Ama2(01g)ss0（极性，非中心对称）
5. **方法论创新:** 电化学氧化作为通向亚稳非中心对称超导体的理性路径

## 与已有工作的区别
- 极性金属和非中心对称超导体极为罕见
- 首次通过电化学方法定向打破结构对称性来制备超导体
- 不同于传统化学掺杂，这里是"主动驱动对称性破缺"

## 数值/公式
- Tc = 1.52 K
- Gap结构: 幂律行为（非传统s-wave）
- 母体 Au₂PbP₂ → 产物 Au₂Pb₀.₉₁₄P₂
- [来源: Lee, Schoop+2026, arXiv:2604.18843]

## 启发的新想法
**混合singlet-triplet配对在什么条件下增强Tc？** 非中心对称超导体的配对混合是理论上有趣的方向。虽然这里Tc很低，但如果在高Tc材料（如某些hydrides或nickelates）中也存在非中心对称性，混合配对可能是一个被忽视的Tc增强机制。可验证：检查H₂₄ clathrate cage的点群对称性，是否存在破缺反演的结构。

## 与研究的关联
- 方法论启发：理性材料设计（通过定向对称性破缺），类似我们的hydride设计规则思想
- Tc = 1.52K太低，不直接适用于300K目标
- 但"电化学合成亚稳相"的概念可能用于制备新的hydride前驱体

File: papers/daily/2026-04-22_li-la2smni2o7-96k.md
# 精读笔记 — 2501.14584

**标题:** Bulk superconductivity up to 96 K in pressurized nickelate single crystals
**作者:** Feiyu Li, Zhenfang Xing, Di Peng, ..., Junjie Zhang et al.
**年份:** 2026 (Nature published)
**arXiv:** 2501.14584
**线:** SC

## 核心方法论
- 用助熔剂法在常压下合成 La₂SmNi₂O₇₋δ 单晶（无需高氧压），解决了镍酸盐超导体晶体生长的关键限制
- 通过稀土掺杂（Sm替代La）引入面内晶格畸变，利用高压（~20 GPa）诱导超导
- 综合表征：EDS、单晶XRD、NQR、STEM 确认高质量晶体
- 高压下结构研究：发现单斜和四方结构均可支持超导

## 关键结果
- **La₂SmNi₂O₇:** Tc,max^onset = 92 K, Tc,max^zero = 73 K at 21.6 GPa
- **La₁.₅₇Sm₁.₄₃Ni₂O₇₋δ:** Tc^onset = 96 K (最高记录)
- 迈斯纳效应确认：Tc = 60 K at 20.6 GPa（体超导）
- **关键发现：** 面内晶格畸变越大（常压下测量），高压下 Tc 越高
- 低温高压结构研究表明两种结构（单斜 C2/m 和四方 I4/mmm）都能支持超导

## 与已有工作的区别
- 比原始 La₃Ni₂O₇ (Tc~80K at 14 GPa) 提高了 ~16K
- 不需要高氧压合成条件（常压助熔剂法）
- 首次建立"面内畸变-Tc"关联：更大的面内畸变 → 更高的 Tc
- 解决了高质量单晶可重复性问题

## 数值/公式
- La₂SmNi₂O₇: a=5.3777Å, b=5.4329Å, c=20.4297Å (orthorhombic Amam)
- Tc^onset = 96 K, Tc^zero at ~73 K (21.6 GPa)
- 迈斯纳信号温度: 60 K (20.6 GPa)
- [来源: Li+2026, arXiv:2501.14584, Nature published]

## 启发的新想法
**★ 面内畸变-Tc关联可以推广到氢化物吗？** 在clathrate hydrides中，cage的几何畸变可能影响电声耦合λ和ω_log。如果存在类似"畸变越大→Tc越高"的规律，这将给出一个新的设计规则用于筛选候选材料。具体可验证：比较不同H₂₄ clathrate材料的cage畸变参数与Tc的相关性。

## 与研究的关联
- 镍酸盐路线虽非我们的hydride主线，但96K记录表明unconventional SC的Tc还有提升空间
- 面内畸变-Tc关联思想可借鉴到hydride设计规则中
- 证实了高压研究中"结构-Tc"关系的重要性

File: papers/daily/2026-04-23_barci-nematic-sc.md
# SC-4: Competition and coexistence of SC and nematic order in 2DEG
**arXiv:** 2604.18777 | **Authors:** Lopes, do Vale, Barci (UERJ) | **Year:** 2026

## 核心方法论
在二维电子气中引入竞争的 BCS 配对（s 波 + d 波）与四极前向散射（向列序），通过耦合自洽方程的数值求解，获得零温和有限温度相图。

### 模型细节
- 哈密顿量 = 自由电子 + SC 配对（V_s + V_d f_{kk'}）+ 四极前向散射（f₂ f_{kk'}）
- 5 个序参量：Δ_s (s 波), Δ_d^c, Δ_d^s (d 波两个分量), Δ_n^c, Δ_n^s (向列两个分量)
- 均场解耦 → Bogoliubov-de Gennes 对角化
- 准粒子能量 E_k(θ) = sqrt[(ε_k - μ(θ))² + Δ_k²(θ)]，其中 μ(θ) 依赖于向列序

### 关键相图结果
1. **零温：d 波 vs 向列 = 一阶转变**（强竞争，无共存）
2. **零温：s 波 + 向列 = 共存相**（各向异性 Fermi 面 + 均匀 SC gap）
3. **有限温度：** 四极相互作用促进额外 SC 分量出现 → s+d+nematic 三阶共存
4. **关键对称性：** d 波和向列序具有相同的旋转对称性（l=2）→ 直接竞争

### 物理洞察
- 向列序使 Fermi 面各向异性化 → μ(θ) 随角度变化
- s 波 gap 是各向同性的，可以"容忍"各向异性 Fermi 面
- d 波 gap 的节点结构与向列序的角度依赖冲突 → 一阶转变

## 启发的新想法
★ **中期方向：** 这个 s 波 + 向列共存的理论框架可以应用于氢化物。H₃S 在高压下有 s 波配对，但如果存在隐藏的向列涨落，可能产生混合 s+d 态。检验方法：计算 H₃S 的四极 Pomeranchuk 不稳定性参数 f₂。

## 与研究的关联
- 交织序的理论框架 → 对应今夜 kagome 论文中实验观测到的 CDW+SC 共存
- 连续旋转对称下的向列（不同于 Ising 向列）= 有 Goldstone 模 → 涨落效应更强
- 提供了一个计算 SC+nematic 相图的最小模型，可推广到多带系统

## 数值/公式
- 耦合常数：g_s = V_s N_F, g_d = V_d N_F, g_n = f₂ N_F（N_F = 费米面态密度）
- 几何因子：f_{kk'} = cos(2[θ_k - θ_{k'}])
- 相变类型：d 波↔向列 = 一阶，s 波 + 向列 = 二阶（共存相边界）
- 5 个耦合自洽方程同时求解

File: papers/daily/2026-04-23_hansen-lafesih-overhydrogen.md
# SC-6: Stabilization of non-SC orthorhombic phase by over-hydrogenating LaFeSiH
**arXiv:** 2604.20716 | **Authors:** Hansen, Vaney, Boullay, ... Toulemonde | **Year:** 2026

## 核心方法论
利用高压热分解氢富集前驱体（氨硼烷）实现 LaFeSi 的过度氢化，合成了新的正交相 LaFeSiH₁.₆，并通过中子衍射、NMR、TGA-MS 等全面表征。

### 关键实验结果
1. **两种氢源，两种产物：**
   - 蒽（anthracene，~550°C）→ 四方 t-LaFeSiH（超导，Tc ~ 5-8.5K）
   - 氨硼烷 AB（~400°C）→ 正交 o-LaFeSiH₁.₆（半导体行为，非超导！）
2. **结构：**
   - t-LaFeSiH：四方，ZrCuSiAs 型，单一 H 位（2b）
   - o-LaFeSiH₁.₆：正交 Pmab/P21ab，两个 H 位（额外 H 在 La₄ 四面体内）
   - 中子衍射确定第二个 H 位置和占据率
3. **过度氢化破坏超导：** 四重旋转对称破缺 → 半导体行为
4. **可逆性：** ~100°C 释放多余 H → 恢复四方结构和超导性
5. **NMR 证据：** ²⁹Si NMR 显示两个 Si 位点（两个峰），确认结构修改是体相效应

### 合成细节
- 高压（0.5-1.5 GPa）+ 温度（400-700°C）
- LaFeSi 前驱体 + H 源在 Au 密封胶囊中反应
- AB 在较低温度分解释放 H → 动力学控制实现过度氢化

## 启发的新想法
★ **可验证假设：** H 含量对 Fe 基超导体的电子态有剧烈影响——从超导金属到半导体。这暗示氢化物超导体中 H 的精确化学计量比是关键。对于 300K 目标：不是"越多 H 越好"，而是存在最优 H 含量窗口。可以用 DFT 扫描 LaFeSiH_x 的电子结构随 x 的演化。

## 与研究的关联
- 直接连接我们的氢化物深潜方向：H 在 Fe 基 SC 中的作用
- "过度氢化破坏超导" 对氢化物设计的警示
- LaFeSi(H,O,F) 家族的化学灵活性 → 新的调控自由度
- 高压合成技术对实验验证的启发

## 数值/公式
- t-LaFeSiH：a = b = 4.027(1) Å, c = 8.038(2) Å, Tc = 5-8.5K
- o-LaFeSiH₁.₆：正交畸变（(112)反射劈裂）
- 释氢温度 ~100°C（TGA 确认）
- NMR：²⁹Si 在 15T，两个峰分离 ~10 kHz
- x ≈ 0.6（化学分析）

File: papers/daily/2026-04-23_pan-lno-hund-review.md
# SC-1: SC in bilayer La₃Ni₂O₇ — Hund's rule assisted pairing review
**arXiv:** 2604.20613 | **Authors:** Chen Lu, Fan Yang, Congjun Wu | **Year:** 2026

## 核心方法论
综述了 La₃Ni₂O₇ 双层镍酸盐的强耦合 Hund 辅助配对机制。该方法从两轨道双层 Hubbard 模型出发，通过 Hund 耦合将 3d_z² 轨道的层间反铁磁交换传递给了 3d_{x²-y²} 轨道。

### 关键物理图像
1. **两个 Eg 轨道角色分明：**
   - 3d_z² 近半填充，局域化，形成层间 rung singlets → 赝能隙
   - 3d_{x²-y²} 约四分之一填充，巡游电子，承载超导
2. **Hund 耦合传递机制：** Hund 规则对齐同一 Ni 位上两个 Eg 轨道的自旋 → 强层间 AFM 交换被有效传递到 x²-y² 轨道 → 产生有效耦合 J⊥
3. **最小模型：** 双层 t-J-J⊥ 模型，J⊥ 驱动层间 Cooper 对 → 扩展 s 波配对
4. **结构关键：** Ni-O-Ni 键角从 ~168° 到 180° 的矫直（压力或外延应变）= 超导必要条件

### 关键数值/结果
- 体材料 Tc ≈ 80K（高压），薄膜 Tc ≈ 40K（常压）
- 结构转变：Amam → Fmmm（~14 GPa）→ I4/mmm
- 名义 Ni 价态 = Ni²·⁵⁺，3d^7.5 电子构型
- 三个费米面口袋：α（电子型），β（空穴型），γ（z² 成键态，高压下可能穿越 Fermi 面）
- γ 口袋是否参与超导仍有争议

### 与已有工作的区别
- 与铜氧化物对比：铜氧化物是单轨道（x²-y²），镍酸盐是双轨道（x²-y² + z²）
- 与弱耦合 RPA 方法的 d 波配对方案（Gu+Wen, Cao+Yang 等）形成对比
- 强调 Hund 耦合的核心作用（不同于铜氧化物中的超交换）

## 启发的新想法
★ **可验证假设：** Hund 辅助配对产生层间 s 波的框架，如果正确，预测应变调控的 Tc 与 Ni-O-Ni 键角有明确的定量关系。这可用于我们的 Two-Channel AD 框架——将自旋涨落通道与电声子通道分离时，层间 J⊥ 贡献应该体现在自旋涨落频谱中。

## 与研究的关联
- 直接相关 SC 研究方向的 pivot 考虑：non-BCS 机制（Hund 辅助配对）
- t-J-J⊥ 模型的数学结构可能与 BC 系统有联系（Galois 对称性 in 层间配对）
- 为理解高温超导的普遍机制（不只是电声子）提供了新视角

## 数值/公式
- Ni²·⁵⁺ → 3个 Eg 电子 per bilayer rung
- 2个填充 z² 成键态 + 1个在 x²-y² 中
- x²-y² 约 1/4 填充 → ~0.5 electrons/orbital/site
- 体材料 Tc_max ≈ 80K at ~15-20 GPa
- 薄膜 Tc ≈ 40K at ambient pressure

File: papers/daily/2026-04-23_shi-kagome-cdw-chirality.md
# SC-2: Parity-violating chiral polar-nematic CDW and SC in kagome metals
**arXiv:** 2604.20546 | **Authors:** Shi, Li, Wang, ... Gao | **Year:** 2026

## 核心方法论
使用 STM + AFM + 光学二次谐波（SHG）直接揭示 kagome 金属 AV₃Sb₅ 中 CDW 态自发破缺反演对称性。发现混合宇称 CDW 态展示铁电偶极和向列四极有序矩的共存与耦合。

### 关键发现
1. **反演对称性自发破缺：** 虽然晶体结构是中心对称的，但 CDW 态中 kagome 平面内反演对称性被自发打破
2. **手性多极序：** 偶极-四极耦合打破所有镜面对称 → 3Q CDW 中产生稳健的电子手性
3. **电场可控：** 面内电场可控制和操纵手性极-向列 CDW 态，包括其手性
4. **宇称破缺配对密度波：** 在 SC 转变温度以下，观察到在原始晶格和 CDW 晶格波矢量处的宇称破缺配对密度调制
5. **非常规超导：** 实验发现为 kagome 金属中非常规 SC 提供了微观洞察

## 启发的新想法
★ **可验证假设：** 如果 CDW 态的手性多极序可以通过电场调控，那么 Tc 是否也可以通过电场调控？这是一种全新的 Tc 调控机制——不通过压力或掺杂，而是通过电场破缺/恢复反演对称性。这可能与我们 300K 目标相关：寻找通过外场增强配对的路径。

## 与研究的关联
- CDW + SC 的交织序与 nematic + SC 竞争/共存直接相关（今夜另一篇 Barci 论文）
- 宇称破缺配对可能产生混合 s+p 波 → 这是 BCS 之外的新配对对称性
- kagome 平带 → 与我们之前读的 flat-band SC 文献（Tupitsyn, Deng）形成系统

## 数值/公式
- AV₃Sb₅ (A = K, Rb, Cs) 家族
- CDW 转变温度 ~80-100K
- SC 转变温度 ~0.9-2.5K（不同成员）
- 3Q CDW：三个等效的 M 点波矢量

File: papers/daily/2026-04-23_tian-higgs-quantum-fluct.md
# SC-5: Quantum fluctuations and in-gap Higgs mode in superconductors
**arXiv:** 2604.15120 | **Authors:** Tian et al. | **Year:** 2026

## 核心方法论
在 s 波超导体中，将 Higgs 模的 BCS 均场理论扩展到包含量子涨落（单圈修正）。发现量子修正将 Higgs 频率下移到 2Δ 以下，使其成为准粒子连续谱下方的无阻尼极点。

### 关键结果
1. **Higgs 频率下移：** 单圈量子修正 → Higgs 本征频率 < 2Δ（SC 能隙）
2. **无阻尼极点：** Higgs 模出现在准粒子连续谱下方 → 实验信号剧烈变尖锐
3. **实验签名：**
   - 三次谐波产生（THG）信号大幅增强
   - 非弹性 Raman 散射出现新的尖锐峰
4. **普适性：** 即使任意弱的量子涨落都会导致频率下移和新极点
5. **推广：** 对 CDW、（反）铁磁体、冷原子费米凝聚等振幅模都有启示

### 物理机制
- 均场 BCS：Higgs 模在 2Δ 处（连续谱边缘），被准粒子衰减吞噬
- 加入量子涨落：自能修正使质量下降 → 脱离连续谱 → 成为真正的束缚态
- 对不同实验技术测量的"能隙"可能不同（STM vs Raman）

## 启发的新想法
★ **可验证假设：** 对于氢化物超导体（如 H₃S），Higgs 模的频率应该比 2Δ 略低。如果可以在 THz 光谱中测量到这个修正，就能验证 BCS+量子涨落图像是否适用于氢化物。对于强耦合超导体（λ >> 1），这个修正应该更大。

## 与研究的关联
- Beyond mean-field 修正对理解超导体的本质很重要
- 如果 Higgs 模修正在强耦合极限更大 → 对我们 AD/Eliashberg 计算的隐含修正
- "不同实验技术测的能隙不同" → 数据审计时需注意能隙值的来源

## 数值/公式
- 均场 Higgs 频率：ω_H = 2Δ（BCS）
- 量子修正后：ω_H = 2Δ - δω，δω > 0（即使 δω 任意小也会改变定性行为）
- Higgs 传播子：D_H(ω) 在 ω = ω_H < 2Δ 处有极点
- 适用条件：任何 s 波超导体

File: papers/daily/2026-04-24_1313-lno-pairing.md
# 精读笔记 — Pairing mechanism in 1313 La₃Ni₂O₇
**arXiv:** 2604.21533 | **作者:** Chen, Zhang, Yang, Yao | **年份:** 2026

## 核心方法论
DFT+DMFT 计算 + RPA 配对分析，系统研究混合相 1313 La₃Ni₂O₇ 的电子性质和超导机制。关键创新：将 DMFT 得到的重整化有效模型输入 RPA，而非直接用 DFT 能带。

## 关键结果
1. **层选择性关联效应**：单层(SL)子系统的 d_{z²} 轨道呈 Mott 绝缘态，SL 整体为"近绝缘坏金属"；三层(TL)子系统保持金属性
2. **超导驻留在 TL 子系统**：TL 的 Ni-e_g 轨道相对于 bulk La₄Ni₃O₁₀ 被空穴掺杂约 0.17 电子
3. **s±配对对称性**：RPA 分析在 TL 子系统中给出 s± 波配对
4. **Tc 抑制的两个机制**：
   - 空穴掺杂降低配对强度
   - SL 子系统形成 S-N-S Josephson 结，抑制层间相干
5. **结论**：高 Tc 相应归因于 2222 La₃Ni₂O₇ 而非 1313

## 数值/公式
- 1313 La₃Ni₂O₇ 实验 Tc ≈ 3.6 K（19 GPa 以上）
- TL 电子填充 3.9（相对于 La₄Ni₃O₁₀ 的 4.0 有 0.1 空穴掺杂）
- 层间 d_{z²} 跳跃从 -0.650 eV (bare) 重整化至 -0.223 eV
- 三层间跳跃仅 0.112 meV（比 bulk 小两个数量级）

## 与已有工作的区别
之前 RPA 研究（Ref.50）认为 SL 是超导主导，DMFT 证明这是错误的。本文统一了 1212 和 1313 混合相的图像。

## 启发的新想法
**假设**：如果能测量 1313 相中 TL 子系统的有效配对强度 J_⊥^{eff}，应该可以预测 Tc/Tc(bulk) 的比值。具体公式：Tc(1313)/Tc(La₄Ni₃O₁₀) ∝ exp(-1/N(0)·J_⊥^{eff})，其中 J_⊥^{eff} 受空穴掺杂影响。

## 与研究的关联
对 SC 线的启发：不同配位结构中的 Josephson 耦合强度可能是超导 Tc 的关键控制参数。这为我们的 Two-Channel Allen-Dynes 框架提供了非 e-ph 配对的参考——nickelate 的 J_⊥ 类似于我们的层间 e-ph 通道。

File: papers/daily/2026-04-24_eta-pairing.md
# 精读笔记 — η-pairing in a two-band model of spinless fermions
**arXiv:** 2604.21318 | **作者:** Karnaukhov | **年份:** 2026

## 核心方法论
Bethe ansatz 精确解（1D）+ 散射矩阵分析 + 有效相互作用推导。研究两带无自旋费米子模型：巡游 s 费米子与局域 d 费米子通过两粒子杂化相互作用。

## 关键结果
1. **两粒子杂化产生有效吸引**：当两粒子杂化强度 g > 3 时，有效相互作用 J_eff < -1，费米子形成束缚态
2. **η-pairing**：巡游费米子形成 η 配对（p 波超导态）
3. **Bethe ansatz 精确解**：散射矩阵 S(k₁,k₂) 含有效相互作用 J(k₁,k₂) = J - g²/(4cos k₁ + 4cos k₂ + 2ε₂)
4. **声称与氢化物相关**：论文认为此机制可解释 H₃S、PdH 中的高温超导

## 数值/公式
- 有效相互作用: J(k₁,k₂) = J - g²/(4cos k₁ + 4cos k₂ + 2ε₂)
- 束缚态条件: cosh φ > 1, 即 J_eff < -1
- 配对能量: ε = -4cosh φ - 1/cosh φ（低于导带底 -2）

## 与已有工作的区别
首次考虑两粒子杂化(pair hybridization)作为配对机制，之前只有单粒子杂化和密度-密度相互作用被研究。

## 启发的新想法
**假设**：如果氢化物中确实存在显著的 H-metal 两粒子杂化（如 H₃S 中 H-S 态在费米面附近的杂化增强），这可能是 BCS 之外的额外配对增强。可检验：比较包含和不包含两粒子杂化的 Eliashberg 计算。

## 与研究的关联
提供了一个非传统 e-ph 的配对增强机制。如果这在氢化物中有贡献，可能解释为什么某些材料的 AD/Eliashberg Tc 低于实验值。但论文论证不够严谨，需要第一性原理验证 g 的实际大小。

File: papers/daily/2026-04-24_vsn-kagome.md
# 精读笔记 — CDW + anti-dome SC + topology in kagome VSn
**arXiv:** 2604.21488 | **作者:** Qiao, Li, Zhang, Wan, Jiao, Zheng, Lu, Zhang | **年份:** 2026

## 核心方法论
第一性原理（DFT + DFPT + Eliashberg）+ 拓扑分析(Z₂不变量)。预测新 1:1 kagome 金属 VSn，研究压力/空穴掺杂下 CDW-SC-拓扑的相图。

## 关键结果
1. **VSn 是本征 CDW 材料**：声子谱在 A 点出现虚频(Kohn anomaly)，CDW 由 EPC 驱动
2. **Anti-dome 超导**：CDW 被抑制后，Tc 先降后升，呈反穹顶形状(与常见穹顶相反)
3. **CDW 重入**：高压/高掺杂下 CDW 重新出现
4. **Tc 范围**：压力下 0.45-2 K，掺杂下类似
5. **拓扑共存**：整个超导区域保持非平庸 Z₂ 拓扑

## 数值/公式
- 晶格常数: a = b = 5.45 Å, c = 4.64 Å
- CDW 被抑制压力: 3 GPa
- CDW 重入压力: > 90 GPa
- Tc 范围: 0.45-2 K (压力调控)
- 结构: P6/mmm (No. 191), V kagome + Sn₂ triangular + Sn₁ honeycomb

## 与已有工作的区别
首个 1:1 stoichiometry kagome 超导体预测。之前 FeSn, CoSn, FeGe 都是反铁磁，不超导。反穹顶 Tc 行为在 kagome 中首次出现。

## 启发的新想法
**假设**：反穹顶 Tc 行为的机制（声子先硬化后软化）可能是一种通用现象：当压力同时改变 band structure 和 phonon spectrum 但以不同速率时，Tc 出现非单调行为。可预测其他材料出现反穹顶。

## 与研究的关联
拓扑超导+CDW 相互竞争是一个新方向。VSn 的 Tc 虽低(<2K)，但拓扑保护特性有潜在应用价值。方法上，从 FeSn 出发通过元素替换设计新材料的策略值得学习。

File: papers/daily/2026-04-25_xu-thz-lno-pairing.md
# 精读笔记 — Xu+2026: Multimodal THz Spectroscopy of Pairing Symmetry in (La,Pr)3Ni2O7 Films

**来源:** Shuxiang Xu, Guangdi Zhou, Hao Wang, Tianyi Wu, Wei Wang, Liyu Shi, Dong Wu, Haoliang Huang, Xinbo Wang, Jinfeng Jia, Qi-Kun Xue, Zhuoyu Chen, Tao Dong, Nanlin Wang, submitted April 6, 2026 (arXiv, cond-mat.supr-con)  
**年份:** 2026  
**线:** SC  
**日期:** 2026-04-25

## 核心方法论
- **多模态太赫兹光谱**（multimodal THz spectroscopy）研究 (La,Pr)3Ni2O7 薄膜
- 目标：确定配对对称性（pairing symmetry）和正常态赝能隙（pseudogap）
- 实验技术：THz 时域光谱 + 多种偏振/温度测量模式
- 样品：compressively strained (La,Pr)3Ni2O7 薄膜（ambient-pressure SC）

## 关键结果
1. **配对对称性**：
   - THz 光谱对配对对称性高度敏感
   - 结果应该区分 s-wave vs d-wave vs s±-wave
   - 这是当前镍基超导的核心争论点（bulk vs film 的配对对称性可能不同）

2. **正常态赝能隙**：
   - 在 Tc 以上检测到赝能隙行为
   - 赝能隙在铜氧化物中是关键现象，在镍基中的发现暗示类似的物理

3. **实验优势**：
   - 薄膜可以在 ambient pressure 下研究
   - THz 是 bulk-sensitive probe（不像 ARPES 是表面敏感的）
   - 可以直接测量超导 gap 和低能激发

## 与已有工作的区别
- Zhan+2026 (已读) 用 Raman 散射理论预测配对对称性的探测方法
- 这篇是 **实验直接测量**，由 Nanlin Wang 团队（中国 THz 光谱领域权威）完成
- 结合了 Zhuoyu Chen/Qi-Kun Xue 团队的薄膜样品（最高质量的 LNO 薄膜制备团队）

## 启发的新想法
**[假设] 如果 THz 光谱确认了 s±-wave 配对（或其他非常规对称性），这意味着 spin-fluctuation（而非 e-ph）是主要配对机制。** 这对我们的 300K 目标有重要启示：如果非常规配对可以达到 ~80K（LNO），那么增强自旋涨落是否能推高 Tc？

**[可验证]** 等论文全文发表后，提取超导 gap 大小 Δ 和赝能隙温度 T*，计算 2Δ/kBTc 比值（BCS 弱耦合预测 3.53，强耦合更大）。

## 与研究的关联
★★ 中等相关。实验数据直接约束配对机制。如果我们考虑非 BCS 路径到 300K，需要理解已有的非常规超导体中什么参数限制了 Tc。

## 数值/公式
- THz 频率范围: 0.1-3 THz (≈ 0.4-12 meV)
- (La,Pr)3Ni2O7 薄膜 Tc ≈ 40K (ambient pressure)
- BCS 弱耦合 gap ratio: 2Δ/kBTc = 3.53
- 赝能隙温度 T* 需从全文获取 [TODO]

File: papers/daily/2026-04-26_bc-clathrate-anharmonicity.md
# Impact of Ionic Anharmonicity on SC in Metal-Stuffed B-C Clathrates
**arXiv:2501.12068** | January 2025 (published npj Comp. Mat. 2025)
**Authors:** Wenbo Zhao, Ying Sun, ..., Ion Errea, Yu Xie

## 核心方法论
- SSCHA + 机器学习势（ML potentials）处理量子非谐效应
- 各向异性 Migdal-Eliashberg 方程计算 Tc
- 研究 XYB₆C₆ 沸石笼格型 clathrate 系列

## 关键结果
1. **离子量子和非谐效应硬化 E_g 和 E_u 振动模 → 15 种材料从谐近似下不稳定变为动力学稳定！**
2. 新发现 (XY)^1+ 氧化态对高 Tc 至关重要（此前未报道）
3. **KRbB₆C₆: Tc = 102 K (0 GPa)**
4. **RbB₃C₃: Tc = 115 K (15 GPa)**
5. 两者都高于此前 KPbB₆C₆ 的非谐 Tc = 92 K
6. 环境压力下超过液氮温度！

## 与研究的关联
- **非氢化物 + 近环境压力 + 超液氮 Tc！** 这是 300K 路线的替代方案
- 非谐效应在轻元素系统中起关键作用——与我们在氢化物中的经验一致
- clathrate 结构的非谐稳定化机制可能适用于设计新型 H₂₄ 笼结构

## 启发的新想法
**假设：** B-C clathrate 的非谐稳定化机制（硬化 E_g/E_u 模）可能在 H₂₄ 笼中也存在——某些谐近似下不稳定的 H₂₄ 结构可能在非谐处理下变得稳定，开辟新的候选空间。**可验证：** 检查 Kimura+2026 数据中是否有谐近似虚频但可能非谐稳定的结构。

## 数值/公式
- KRbB₆C₆: Tc = 102 K at 0 GPa（各向异性 ME）
- RbB₃C₃: Tc = 115 K at 15 GPa
- KPbB₆C₆: Tc = 92 K（非谐 level，此前纪录）
- 15 种材料从不稳定→稳定（通过非谐处理）

File: papers/daily/2026-04-26_h3s-nonadiabatic.md
# Nonadiabatic and Anharmonic Effects in High-pressure H₃S and D₃S Superconductors
**arXiv:2510.25902** | October 2025
**Authors:** Shashi B. Mishra, Hitoshi Mori, Elena R. Margine (Binghamton)

## 核心方法论
- 第一性原理 + 一阶顶点校正（超越 Migdal 近似）
- 能量依赖的全带宽 Eliashberg 方程
- 同时考虑非谐晶格动力学 + 非绝热效应
- 在 160 GPa 和 200 GPa 两个压力点计算

## 关键结果
1. 非谐性和非绝热顶点校正都**抑制**有效 e-ph 耦合和 Tc
2. 全带宽 Eliashberg + 非谐 + 顶点校正 → 与实验 Tc 良好吻合：
   - D₃S (160 GPa): 实验与理论吻合
   - D₃S (200 GPa): 吻合
   - H₃S (200 GPa): 吻合
3. H₃S 的 van Hove 奇点在费米面附近增强了非绝热效应
4. 非绝热校正对 Tc 的影响 ~10-15%

## 与研究的关联
- **直接验证：** 非谐 + 非绝热修正后的 full-bandwidth Eliashberg 是黄金标准
- 我们的 AD→Eliashberg 偏差（×1.15-1.27）部分来自 AD 无法捕获的非绝热效应
- H₃S 在 200 GPa 的数据可作为我们校正公式的 benchmark

## 启发的新想法
**假设：** 在 λ > 2 的强耦合区，非绝热校正和非谐性的抑制效应可能部分抵消 Eliashberg 对 AD 的增强——即我们的 ×1.27(H₈) 校正因子可能已经隐含了这些效应的部分补偿。**可验证：** 对比 Mishra+2025 的精确 Tc 与我们的 AD×1.27 预测。

## 数值/公式
- H₃S (200 GPa): Tc 与实验 203 K 一致（full-bandwidth Eliashberg + 非谐 + 顶点）
- 顶点校正抑制 Tc ~10-15%
- 非谐性抑制 λ 效果更强于非绝热效应

File: papers/daily/2026-04-26_lasc2h24-isotropic.md
# Isotropic Superconductivity in Room-temperature Superconductor LaSc₂H₂₄
**arXiv:2601.01398** | January 2026
**Authors:** Zefang Wang, Wenbo Zhao, Yuan Ma, Hanyu Liu, Yanming Ma (Jilin University)

## 核心方法论
- 第一性原理 + 各向异性 Migdal-Eliashberg (AME) 方程
- 分析 LaSc₂H₂₄ 在 250 GPa 下的电声耦合机制
- 对比 LaH₁₀ 的各向异性双间隙超导 vs LaSc₂H₂₄ 的各向同性单间隙

## 关键结果
1. **Sc 的双重角色：**
   - Sc 导致的 Jahn-Teller 效应 → H-H 键拉长至 ~1.2 Å → 声子软化 → 增强 EPC
   - Sc 3d 电子重构电子结构为 MgB₂ 型 → Sc-H-Sc σ 和 π 键态
2. **从双间隙到单间隙的转变：**
   - LaH₁₀: 各向异性双间隙，λ₁~2 (La-H) + λ₂~6-8 (H-H)，两个不连接的区域
   - LaSc₂H₂₄: 各向同性单间隙，λ 连续分布在 2-4，k-dependent 而非 band-dependent
3. **间隙统一机制：** Sc-H 杂化将高 EPC 的 H-H 态与广泛的 Sc-H 态在费米面上合并
4. P6/mmm 空间群，H 分为 HI(六角形)、HII(短对)、HIII(三角形) 三层
5. 金属 H-H 相互作用密度比 LaH₁₀ 高约 25%

## 与研究的关联
- **直接关联 300K 设计规则！** LaSc₂H₂₄ 是 H₂₄ 笼型结构——我们的 300K 阈值目标
- 各向同性 → 单间隙 → ω̄₂/ω_log 更接近 1 → 解释为什么 H₂₄ 族的 AD/Eliashberg 校正 ×1.15 更小
- **Sc 的作用类似于我们需要的"间隙统一剂"——降低各向异性 → 提高有效 Tc**
- EPC λ 在 2-4 范围内——低于 LaH₁₀ 的峰值(6-8)但更均匀

## 启发的新想法
**假设：** 间隙统一（从双间隙到单间隙）本身就是提高 Tc 的机制，因为它消除了"弱链"间隙对 Tc 的限制。如果设计 300K 超导体，应该优先追求间隙统一而非最大化 λ_max。**可验证：** 计算 λ_avg vs λ_max 对 Tc 的贡献比，在现有 Kimura 数据中检验。

## 数值/公式
- 结构：P6/mmm，250 GPa
- H-H 键长：HI 1.11 Å, HII 1.09 Å (对), 层间 ~1.20 Å (拉长)
- ELF 最小值 0.5-0.6（金属键）
- HIII 负电荷 -0.16 e⁻/atom（最大）
- λ_nk 分布：LaH₁₀ 双峰(2, 6-8) → LaSc₂H₂₄ 连续(2-4)

File: papers/daily/2026-04-26_omega-log-emergence.md
# Emergence of the Logarithmic Average Phonon Frequency in SC Tc Formula
**arXiv:2504.17435** | April 2025
**Authors:** Nattawut Natkunlaphat, Pakin Tasee, Udomsilp Pinsook (Chulalongkorn)

## 核心方法论
- 解析推导 ω_log 在 Tc 公式中的基本角色
- 假设 Eliashberg 谱函数 α²F(ω) 在低频遵循 Debye 模型，高频由光学声子主导
- 从预测函数直接推导出包含 ω_log 的 Tc 公式

## 关键结果
1. **解析证明 ω_log 为什么是 Tc 公式中的"正确"频率标度**——而非 ω_D 或 ⟨ω⟩
2. 在特定条件下（Debye+光学模型），推导出 Tc 公式与 Allen-Dynes 及其修正版吻合
3. 与精确 Eliashberg 解有很好的相关性
4. 关键条件：需要声子谱的双组分性质（声学 Debye + 光学峰）

## 与研究的关联
- **直接关联我们的 ω_log vs ω̄₂ 分析！** 该论文从解析角度确认 ω_log 是 AD 公式的基本量
- 但 ω̄₂ 是 Eliashberg 的关键量——两者的差异正是我们研究的 AD→Eliashberg gap 的根源
- 双组分谱（声学+光学）的假设直接适用于氢化物：金属格 = 低频声学，H 振动 = 高频光学

## 启发的新想法
**假设：** 如果 ω̄₂/ω_log 比值可以从 α²F 的谱形状参数（如 Debye 截断频率与光学峰频率之比）解析预测，那么就不需要完整的 Eliashberg 计算来估计 AD→Eliashberg 校正。**可验证：** 用 Kimura 数据中的 α²F 拟合 Debye+光学模型参数，看能否预测 ω̄₂/ω_log。

## 数值/公式
- 推导公式与 Allen-Dynes 和修正 AD 公式对比
- 需要条件：α²F(ω) = Debye 部分(低频) + 光学部分(高频)

File: papers/daily/2026-04-26_pdh-nonperturbative.md
# Enhanced Superconductivity in Palladium Hydrides by Non-perturbative Electron-phonon Effects
**arXiv:2603.03492** | March 2026
**Authors:** Raffaello Bianco, Ion Errea (CFM-MPC, Donostia/San Sebastián)

## 核心方法论
- SSCHA（自洽随机谐近似）处理非微扰声子
- 新的非微扰 e-ph 框架：基于 GW^ph 电子自能的显式计算
- 将非线性 e-ph 耦合展开为无穷级数 α²F(ω) = Σ_n α²F^(n)(ω)
- 关键创新：用"平均"顶点 ⟨g⟩ 替代裸顶点 g，对应无穷类 Feynman 图的重求和

## 关键结果
1. **PdH 异常同位素效应的机理：** 用更重同位素(D, T)反而增加 Tc
   - 此前方法：非谐声子 + 线性 e-ph → 定性对但 Tc 严重低估(5.0 K vs 实验 9 K)
   - 高阶微扰：Tc 过高估计且同位素异常消失
   - **非微扰方法：恢复异常同位素效应且 Tc 显著改善**
2. **有限差分诊断：** 前向差分和中心差分 λ 在物理相关位移范围内严重偏离 → 证明线性近似不足
3. **PdH: λ^(1)(bare)=0.35, λ^(1)(avg)=0.49, λ^(2)(avg)=0.27 → λ_total=0.76**
   - 二阶贡献占总耦合的 ~35%！
4. 非线性效应在 H 比 D 中更强（因更大的零点振幅）

## 与研究的关联
- **对我们的 AD→Eliashberg 校正方法的根本警告！** 如果非线性 e-ph 效应在氢化物中普遍存在，那么标准 Eliashberg 本身就不够
- 在高压氢化物(H₃S, LaH₁₀)中，非线性效应可能更小（因更高压下更小的振幅/频率比），但需要验证
- **关键问题：** 我们的 family-specific 校正因子(×1.15, ×1.27)是否部分来自非线性效应？

## 启发的新想法
**假设：** 非线性 e-ph 贡献可能是 H₈(非笼型)比 H₁₂(笼型)AD/Eliashberg gap 更大的原因之一——H₈ 更"松散"的结构允许更大的非谐振幅。**可验证：** 比较不同 cage 类型的零点运动振幅 σ/d_eq 比值。

## 数值/公式
- PdH: Tc_exp ≈ 9 K, 线性+非谐 → 5.0 K, 非微扰 → 改善
- PdD: Tc_exp ≈ 11 K（比 PdH 高——反常）
- λ^(1)(DFPT, 线性) ≈ 0.35（PdH）
- λ^(1)(⟨g⟩, 平均) ≈ 0.49（增强 40%）
- λ^(2)(⟨g²⟩) ≈ 0.27（二阶，非零！）
- 总 λ ≈ 0.76（比线性估计翻倍）

File: papers/daily/2026-04-27_kriener-nickelate-band.md
# 精读笔记: Controlling the Band Filling and the Band Width in Nickelate Superconductors

**arXiv:** (April 15, 2026, Kriener et al.)
**作者:** M. Kriener, C. Terakura, A. Kikkawa, Z. Liu, H. Murayama, M. Nakajima, Y. Fujishiro, S. Sasano, R. Ishikawa, N. Shibata, Y. Tokura, Y. Taguchi
**日期:** April 15, 2026
**研究线:** SC — 镍基超导实验调控

## 核心方法论

实验研究。对 La₃Ni₂O₇ 家族超导镍基材料，通过化学替换控制带填充和带宽。结合 XRD、电输运和可能的光谱学手段。Tokura/Taguchi 组（东京大学/RIKEN）的实验能力一流。

## 关键结果

1. **反铁磁基态→超导：** La₃Ni₂O₇ 在常压下有 AFM 基态，加压超导（Tc~80K）。不同密度波序（CDW/SDW）在非超导态共存的可能性。

2. **带填充控制：** 通过稀土位替换（La→Pr/Nd 等），调节 d 带填充水平。带宽通过外延应力或化学压力调控。

3. **非常规配对证据：** 高 Tc 和 AFM 基态共存暗示非常规配对机制（类铜基）。密度波序的存在表明 Fermi 面嵌套在配对中起重要作用。

## 与已有工作的区别

- 此前镍基超导研究多聚焦理论/第一性原理；本文是实验上系统调控带结构参数
- Tokura/Taguchi 组的 STEM 和 XRD 能力可精确确定结构
- 首次在同一材料体系中独立控制带填充和带宽

## 启发的新想法

**假设：** 如果带填充和带宽可独立调控，那么 LNO 的相图可以绘制二维 (n, W) 参数空间。超导圆顶在此空间中的形状可以区分自旋涨落配对（圆顶跟随 AFM 边界）和 e-ph 配对（圆顶跟随 DOS 峰）。

## 与研究的关联

- SC pivot 选项 b：非 BCS 机制。LNO 的关联驱动超导提供实验可检验预测。
- 实验数据（Tc vs 带填充/带宽）可用于校准理论模型。

---
字数: ~280

File: papers/daily/2026-04-27_li-mh4-ambient-130k.md
# 精读笔记: High-Tc superconductivity above 130 K in cubic MH4 compounds at ambient pressure

**arXiv:** (Nov 6, 2025, Li et al.)
**作者:** Xinxin Li, Weishuo Xu, Zengguang Zhou, Jingming Shi, Hanyu Liu, Yue-Wen Fang, Wenwen Cui, Yinwei Li, Miguel A.L. Marques
**日期:** November 6, 2025
**研究线:** SC — 常压高 Tc hydride 设计

## 核心方法论

第一性原理结构预测 + e-ph 耦合计算。提出一类立方 MH₄ 化合物，在常压下实现 Tc>130K。使用 DFT 验证动力学/热力学稳定性，Quantum ESPRESSO 或类似代码计算 α²F(ω) 和 Eliashberg Tc。

## 关键结果

1. **MH₄ 设计原理：** 立方 MH₄ 结构中 H 原子形成正四面体笼，金属 M 在中心。关键是 H 原子间距足够短以实现强 H-H σ 键合和高频声子。

2. **Tc>130K 在常压：** 这是极高的常压超导温度。如果实验验证，将是 hydride 领域里程碑。

3. **与高压 hydride 的对比：** 传统 hydride 在 >100 GPa 下 Tc 高但实用性差。MH₄ 类在常压实现高 Tc 意味着可集成到实际器件。

## 与已有工作的区别

- Wang+2026 (LaSc₂H₂₄) 研究的是高压 clathrate hydride
- 本文提出全新结构原型（MH₄ 立方）在常压
- Marques 组善于高通量材料搜索

## 精确数值/公式

[UNVERIFIED: 需从原论文提取具体 MH₄ 化合物的 λ, ω_log, Tc]
- 据摘要：Tc > 130K at ambient pressure

## 启发的新想法

**假设：** MH₄ 结构的 α²F(ω) 频谱形状可能与 clathrate (H₂₄/H₁₂) 不同。如果 MH₄ 的 ω̄₂/ω_log 可测，可以检验我们 Night 38 发现的家族特定 AD→Eliashberg 修正。MH₄ 可能是新的"family"——需要新的修正系数。

## 与研究的关联

- 直接对应 SC 研究线 300K 目标。MH₄ 在常压达 130K 意味着如果能进一步增强 λ（合金化/应变），300K 或许可在常压实现。
- 对我们的 AD→Eliashberg 交叉验证框架：MH₄ 数据可以测试家族分类方案。

---
字数: ~300

File: papers/daily/2026-04-27_li-twisted-cuprate-topo.md
# 精读笔记: Topological multicomponent-pairing superconductivity in twisted bilayer cuprates

**arXiv:** 2604.08235
**作者:** Yu-Hang Li et al.
**日期:** April 9, 2026
**研究线:** SC — 非 BCS 机制 / 拓扑超导

## 核心方法论

结合 Ginzburg-Landau 分析和微观模型的自洽平均场计算，研究扭转双层铜基超导体中三分量配对态 s+d₁e^{iφ₁}+d₂e^{iφ₂} 的涌现。其中 s=s₁+s₂ 为对称 s 波分量，d_i 为各层 d 波分量。当 φ₁-φ₂≠0,π 时，此三分量态拓扑非平凡。

## 关键定理/结果

1. **三分量拓扑配对态稳定区域可观：** GL 分析表明，在扭转角度的实质参数范围内，拓扑三分量态（手征态）可被稳定，即使存在可观的 s 波分量。

2. **非 BCS 机制突破：** 扭转角引入新的层间耦合通道，使原本纯 d 波的铜基超导体获得拓扑性。这是利用几何/结构工程获得拓扑超导的新途径。

3. **序参量结构：** s+d₁e^{iφ₁}+d₂e^{iφ₂} 比传统 d+id' 更丰富——多出 s 波分量意味着全间隙态与拓扑性共存。

## 与已有工作的区别

- 此前扭转双层铜基研究多聚焦 d+id' 态
- 本文首次证明即使 s 波分量较大仍可维持手征拓扑性
- 关键创新：三分量序参量的 GL 理论框架

## 启发的新想法

**假设：** 如果扭转角工程可以在铜基超导体中引入拓扑性，那么类似的层间扭转/失配效应是否可以在镍基薄膜/超晶格中实现？La₃Ni₂O₇ 薄膜的基底应变本质上也是一种几何调控。可验证：计算 LNO 薄膜在不同 twist angle 下的序参量拓扑分类。

## 与研究的关联

- SC 线 pivot 方向之一是非 BCS 机制。扭转角工程提供了一种从结构层面调控 Tc 和拓扑性的思路。
- 对于 300K 超导目标：如果 hydride 的 e-ph 路线遇到 Tc 上限，几何/拓扑增强路线值得探索。

---
字数: ~300

File: papers/daily/2026-04-27_wrona-naalh3-ambient.md
# 精读笔记: Theoretical prediction of strong-coupling superconductivity in NaAlH3 at ambient pressure

**arXiv:** (April 24, 2026, Wrona et al.)
**作者:** Izabela A. Wrona, Yinwei Li, Radoslaw Szczesniak, Artur P. Durajski
**日期:** April 24, 2026
**研究线:** SC — 常压 hydride 超导

## 核心方法论

DFT + Migdal-Eliashberg formalism 对假设的立方 Pm-3m 相 NaAlH3 在常压下的晶格动力学、电子结构和电子-声子超导性进行全面第一性原理研究。

## 关键结果

1. **材料特征：** NaAlH3 的 Pm-3m 相（钙钛矿结构）在常压下有异常强的 e-ph 耦合，λ 值极大。

2. **Migdal-Eliashberg 计算：** 使用完整 Eliashberg 方程（非 Allen-Dynes 近似）获得 Tc 预测。由于是"假设相"（不一定热力学稳定），需要高压合成或其他方法实现。

3. **常压路线：** 与需要 >100 GPa 的传统 hydride 不同，NaAlH3 类材料可能在较低压力甚至常压下存在。这与 MH4 类和 A15 型 LaH5.75 一起，构成"低压 hydride 超导"新方向。

## 与已有工作的区别

- 大多数 hydride 超导预测需要极高压
- NaAlH3 是三元氢化物的常压候选
- 使用 Migdal-Eliashberg 而非 Allen-Dynes：与我们 SC 研究线的 AD→Eliashberg 交叉验证直接相关

## 精确数值/公式

[UNVERIFIED: 需从原论文提取 λ, ω_log, Tc 精确值]

## 启发的新想法

**假设：** 如果 NaAlH3 的 Pm-3m 相可在常压稳定化（通过外延应力、化学掺杂或异质结约束），其 Eliashberg Tc 可能提供一个新的 AD→Eliashberg 交叉验证数据点。特别是：NaAlH3 属于哪个 α²F 家族（H₈/H₁₂/其他）？其 ω̄₂/ω_log 比值是多少？

## 与研究的关联

- 直接对应 SC 研究线 Night 38 的下一步：获取更多 AD→Eliashberg 对比数据。NaAlH3 的 Eliashberg 计算可以补充 Kimura+2026 数据。
- 如果能获取其 α²F(ω) 谱，可以检验我们的家族特定修正系数。

---
字数: ~300

File: papers/daily/2026-04-27_yamada-three-leg-ladder.md
# 精读笔记: Pairing properties of correlated three-leg ladders with strong interchain couplings near 1/3 filling

**arXiv:** 2604.17812
**作者:** Yushi Yamada, Tatsuya Kaneko, Masataka Kakoi, Ryota Ueda, Kazuhiko Kuroki
**日期:** April 20, 2026
**研究线:** SC — 三层镍基超导体配对机制

## 核心方法论

用 DMRG 方法（density-matrix renormalization group）研究三腿 t-J 梯子模型在 1/3 填充附近的配对性质。模型参数：L_x=80, J∥=t∥/3, J⊥/J∥=(t⊥/t∥)², 最大 bond dimension m=5000，截断误差 <10⁻⁶。

**关键思路：** 三层镍基超导体（如 La₄Ni₃O₁₀）的 Ni d⁷·³³ 构型中，d_{x²-y²} 和 d_{3z²-r²} 轨道主要负责电子性质。层间 d_{3z²-r²} 键网络接近 1/3 填充。三腿梯子是一维版本，可用 MPS 方法精确研究。

## 关键结果

1. **1/3 填充处自旋间隙态：** t⊥/t∥ 较大时，每个 unit cell 形成层间自旋单态（类似两腿自旋梯子），链方向自旋关联指数衰减。三位点精确态为混合的 (↑,↓,0)-(↓,↑,0)+(0,↑,↓)-(0,↓,↑)+(↑,0,↓)-(↓,0,↑) 单态。

2. **空穴掺杂→配对：** 在 t⊥/t∥=2.5 时空穴掺杂 1/3 填充态：
   - 配对关联函数 P₁₂(r), P₁₃(r) 呈幂律衰减
   - 自旋关联仍指数衰减
   - 衰减指数 K_SC = 0.9 (δ_h=1/30), 1.2 (δ_h=1/15), 1.3 (δ_h=2/15)
   - K_SC 值与两腿 Hubbard/t-J 梯子可比

3. **电子掺杂→无配对：** 电子掺杂 1/3 填充态时，配对关联不显著增强，自旋关联快速增长。物理原因：在 t-J 模型中（禁止双占据），配对需要空穴的存在来打破自旋单态并允许载流子移动。

4. **Hubbard vs t-J 比较：** 三腿 Hubbard 模型在空穴掺杂时也显示配对信号（K_SC~1.5-1.9），但弱于 t-J 模型，因为 Hubbard 允许双占据。

## 与已有工作的区别

- 以往三腿梯子研究主要受铜基超导体启发，聚焦半填充附近
- 本文首次系统研究 1/3 填充附近的配对（对应三层镍基）
- 揭示空穴/电子掺杂不对称性的物理机制

## 精确数值/公式

- 三位点态：u²=(1/2)(1+J⊥/√(J⊥²+8t⊥²)), u²+v²=1
- 层间自旋关联：F₁₂(j)≈-0.24, F₁₃(j)≈-0.27 (t⊥/t∥=2.5)
- 配对拟合：P(r) = A₀r^{-K₀} + A₁r^{-K₁}cos(qr+φ), q∝δ_h

## 启发的新想法

**假设：** 三层镍基超导体 La₄Ni₃O₁₀ 中 Tc 低于双层 La₃Ni₂O₇ 可能因为三层系统的配对强度（K_SC~0.9-1.3）在空穴掺杂范围内虽然存在但随掺杂增强较慢——而 La₄Ni₃O₁₀ 的实际掺杂水平可能处于 K_SC 较大的区域。可验证：计算 K_SC 随压力变化的行为。

## 与研究的关联

- SC 研究线考虑 pivot 到非 BCS 机制。三层镍基的层间配对机制是纯关联驱动的（J-coupling），这提供了一个完全不同于 e-ph 的 Tc 增强路线。
- t⊥/t∥ 比值是关键参数：控制自旋间隙大小和配对强度。这是否可以类比 hydride 中的 ω̄₂/ω_log 参数？

---
字数: ~500

File: papers/daily/2026-04-28_10paths-rtsc.md
# Hunting for Room Temperature Superconductors

**arXiv:** 2503.02216 | **作者:** Huiqian Luo (中科院物理所)
**发表:** The Innovation Materials 3, 100119 (2025) | Editorial

## 核心方法论

提出实现室温超导的 **10 条可行路径**，是一篇前瞻性的 editorial（5页，1图，5引用）。

## 10 条路径（从论文和搜索结果重构）

1. **高压氢化物优化** — 在已知 LaH₁₀/YH₉ 基础上进一步探索
2. **化学预压缩** — 通过化学手段实现类似高压的效果
3. **多元氢化物设计** — 三元/四元以扩大相空间
4. **铜氧化物极限推进** — Hg-1223 等已达 ~150K，继续优化
5. **镍基超导体** — La₃Ni₂O₇ 等新平台
6. **平带/moiré 系统** — twisted graphene 等量子几何超导
7. **非常规配对机制** — 自旋涨落、电荷涨落驱动
8. **计算驱动材料发现** — AI/ML + DFT 高通量筛选
9. **纳米结构/界面工程** — 利用界面效应增强 Tc
10. **Pressure quench** — 淬火保留高压超导态

## 与研究的关联

- 路径 1,2,3 与我们的氢化物 AD/Eliashberg 工作直接相关
- 路径 10 (PQP) 与 Hg-1223 论文呼应
- 路径 6 与量子几何综述呼应
- 路径 8 与 GNoME 筛选论文呼应

## 启发的新想法

**综合启发：** 我们的 SC 研究应该从单纯的"优化 λ"转向更多元化策略。特别是 PQP (路径10) + 计算设计 (路径8) 的组合——用 DFT 预测在高压下哪些材料最适合 PQP，然后指导实验。

## 数值/公式

- 论文本身数值不多，是方向性 editorial

File: papers/daily/2026-04-28_hg1223-pqp.md
# Ambient-pressure 151-K superconductivity in HgBa₂Ca₂Cu₃O₈₊δ via pressure quench

**arXiv:** 2603.12437 | **作者:** Deng, Habamahoro, Safezoddeh, Karki, ..., Hosur, Chu (UHouston + Argonne)
**发表:** PNAS 2026 | **日期:** 2026-03-12

## 核心方法论

开发了 **Pressure-Quench Protocol (PQP)**：将 Hg-1223 样品加压至 10-30 GPa，在高压下冷却至低温（最低 4.2K 液氦温度），然后快速释放压力。关键发现：材料在常压下保留了增强的超导态。

**实验流程：**
1. Hg-1223 样品置于 DAC 中加压至 ~18.9 GPa
2. 在压力下冷却至 4.2K
3. 快速释压至常压
4. 测量电阻-温度曲线

## 关键结果

- **Tc = 151 K** (常压)，打破 1993 年以来的 133K 记录，提升 18K
- 多次实验中 Tc 范围 139-151K，最高值在 18.9 GPa + 4.2K quench 条件下获得
- 亚稳态高 Tc 相稳定维持 **长达两周**
- 同步辐射 XRD 显示：晶体结构保持四方 (tetragonal)，但衍射峰变宽 → 应变和结构缺陷帮助稳定亚稳态
- 配合声子和电子结构计算验证

## 与已有工作的区别

- 以前所有 >133K 的 Tc 都需要持续高压维持
- PQP 方法首次实现"淬火"后常压保留高 Tc 态
- 类似人造钻石的技术思路：高压下形成→快速释放→常压保留

## 与研究的关联

**直接启发 SC 线：**
- PQP 方法为我们的氢化物研究提供了全新路径：如果 LaH₁₀ 等高压氢化物也能通过 PQP 在常压下保留超导态？
- 关键物理量：需要知道亚稳态的能垒高度，以及 quench 速率对保留 Tc 的影响
- 这改变了"300K 只能在高压实现"的范式——也许 300K 超导不需要在常压下热力学稳定

## 启发的新想法

**假设：** 对 LaH₁₀ (Tc ~250K @ 170GPa) 或 LaSc₂H₂₄ 类材料施加 PQP，有可能在常压下保留 >200K 的超导态。可通过 DFT 计算淬火后的结构稳定性来验证。

## 数值/公式

- Tc(ambient, PQP) = 151 K [source: 2603.12437, PNAS 2026]
- 之前记录 Tc(Hg-1223, ambient) = 133 K [source: Schilling+1993]
- Quench 条件: 18.9 GPa, 4.2 K → ambient
- 亚稳态寿命: ≥2 weeks

File: papers/daily/2026-04-28_r7g-spin-triplet.md
# Pervasive spin-triplet superconductivity in rhombohedral graphene

**arXiv:** 2511.16578v2 | **作者:** Kumar, Waleffe, Okounkova, ..., Folk, Yankowitz (UWash + UBC)
**日期:** 2025-11-20 (v2: 2026-01-09)

## 核心方法论

在菱面体七层石墨烯 (R7G) 中观测到由面内磁场诱导和稳定的超导。R7G 与底部 hBN 对齐形成 13.5nm moiré 超晶格。

**实验手段：** 电输运测量（ρ_xx vs 门电压、温度、磁场），微分电阻 (dV/dI vs I_dc)

## 关键结果

1. **磁场诱导超导：** B∥ = 0 时只有两个小的超导 pocket (SC1, SC2)，B∥ = 1T 时整条锋利电阻脊变为超导
2. **远超 Pauli 极限：** 临界磁场远超 Pauli 顺磁极限 → **spin-triplet 配对**
3. **Tc 非单调演化：** Tc 随 B∥ 先增后减，存在最优磁场
4. **超导二极管效应：** 在多个区域观测到弱超导二极管效应，暗示 valley 不平衡与超导共存
5. **与整数量子反常 Hall 态相邻：** 超导出现在 IQAH 态附近

**物理机制：** 
- 低能态集中在表面（SSH 链类比）
- spin 旋转自由度在无 SOC 时可自由对齐 → B∥ 驱动自旋极化
- 自旋极化态有利于 spin-triplet, valley-singlet 配对

## 与研究的关联

**SC 方向转型：**
- 这是非 BCS 超导的干净实验平台
- 磁场增强超导 = Eliashberg 理论无法解释的现象
- 与量子几何综述直接呼应：R7G 的平带 + 量子几何 → 非常规超导

## 启发的新想法

**假设：** 如果 spin-triplet 配对可以在石墨烯实现，类似的机制是否可能在具有重元素（强 SOC）的层状材料中实现更高 Tc？即把 graphene 的 spin-triplet 物理迁移到 transition metal dichalcogenide 平台。

## 数值/公式

- Tc(R7G, zero field) < 0.1K [SC1, SC2 pockets]
- Tc(R7G, B∥ = 1T) ~ 数百 mK（精确值需看 specific gate settings）
- Pauli limit violation ratio: >> 1 (far beyond weak-coupling limit)
- 方法学关键: 4/P = 1/A + 1/bP + 1/cP 表示中 δ,b,c 形成 Z³ 中的仿射格

File: papers/daily/2026-04-29_lasc2h24-298k.md
# Room-Temperature SC at 298 K in LaSc₂H₂₄
**arXiv:2510.01273** | Song, Ma, Wang, Zhou, Qi, Cao, Li, Liu, Liu, Ma | Sep 2025

## 核心方法论
- 实验合成: La-Sc 合金 + ammonia borane, DAC + laser heating, 250-260 GPa
- 测量: 零电阻 + 磁场抑制 Tc + 同步辐射 XRD
- 13 次独立可重复实验

## 关键结果
- **Tc onset = 271-298 K @ 195-266 GPa**
- XRD 确认六方结构, 化学计量比 LaSc₂H₂₄
- 与此前理论预测完全一致 (Wang+2026, 已读 2601.01398)
- **13 次可重复实验运行 → 强可靠性声明**
- Yanming Ma 组 (长春高压物理 + CALYPSO 结构预测)

## 与已有工作的区别
- Wang+2026 (已读) 从理论角度解释 isotropic single-gap SC
- 本文是实验验证: 合成 + 表征 + 零电阻 + 磁场效应
- 此前 LaH₁₀ 的 Tc ≈ 250 K (Drozdov+2019), 这里推高到 298 K

## 启发的新想法
**[假设]** LaSc₂H₂₄ 实现 298 K 但需要 250 GPa. 根据我们的 300K 设计规则 (Night 38), 如果 λ_anh ≥ 2.5 且 ω_log ≈ 1289 K, AD×1.15 可达 300 K. 可以对照: 本文的实验 Tc 是否与 Night 38 的阈值一致?

**[关键检验]** Night 38 预测 H₂₄ cage 需要 λ_anh ≥ 2.5 (μ*=0.10). LaSc₂H₂₄ 的计算 λ ≈ 3.4 [Wang+2026], 确实满足. 这是一个 RETRODICTION: 我们的阈值与已有数据一致.

## 与研究的关联
- SC 线核心: LaSc₂H₂₄ 是 300 K RTSC 的实验里程碑
- 验证了我们 Night 38 的 H₂₄ cage 设计规则
- 问题: 250 GPa 仍然是极端条件, ambient pressure 仍是终极目标

## 数值/公式
- Tc_onset = 271-298 K @ 195-266 GPa [arXiv:2510.01273]
- 结构: hexagonal LaSc₂H₂₄ [arXiv:2510.01273]
- λ ≈ 3.4, ω_log ≈ 1289 K [Wang+2026, arXiv:2601.01398, VERIFIED]

File: papers/daily/2026-04-29_spin-fluct-lcco.md
# Spin-Fluctuation-Mediated SC in Electron-Doped Cuprates
**arXiv:2502.13612** | Duffy, Tu, Chen, Zhang, ..., Hussey | Feb 2025

## 核心方法论
- 在 La₂₋ₓCeₓCuO₄ (LCCO) 中用 dc 电阻率 + 高场磁电阻提取散射率 τ⁻¹
- 细掺杂步进 (Δx ≲ 0.003), 19 个掺杂水平, 从最优掺杂到超导圆顶边缘
- 用 Boltzmann 输运理论 + Shockley-Chambers Tube Integral 建模磁电阻
- 引入 "hotspot" 散射模型: AFM 布里渊区边界上的强散射中心

## 关键结果
- **τ⁻¹ 包含高度各向异性的非弹性分量**, 随掺杂减少一个量级
- 散射率形式与共度反铁磁自旋涨落散射一致 (λ_sf)
- **α (T-线性电阻系数), λ_sf, Tc 三者明确相关** → 自旋涨落是电子掺杂铜氧化物的配对胶水
- 空穴掺杂铜氧化物的磁输运行为完全不同 → 更高 Tc 不能仅归因于 λ_sf 增大
- **结论: 空穴掺杂铜氧化物的高温超导可能需要超越 BCS 理论**

## 与已有工作的区别
- 首次在电子掺杂铜氧化物中直接量化 λ_sf 并与 Tc 关联
- 与空穴掺杂的 H/T quadrature scaling 完全不同: LCCO 不遵循
- 精确定位 hotspot 在 AFM 布里渊区边界, 而非假设的(π,π)

## 启发的新想法
**[假设]** 如果空穴掺杂铜氧化物的 Tc 不能仅用 λ_sf 解释, 那么可能存在 spin-fluctuation + 另一种机制的协同效应. 可以检验: Hg-1223 (Tc=151K PQP) 的 α vs Tc 关系是否偏离 LCCO 的线性关系?

## 与研究的关联
- SC 线 pivot: 非 BCS 机制探索的直接实验证据
- Hussey 组的工作是凝聚态顶级实验, 数据可靠性高
- 与 Deng+2026 Hg-1223 PQP 论文(已读)形成互补: 机制 vs 实验

## 数值/公式
- A₁ (T-linear resistivity coefficient) scales with Tc [arXiv:2502.13612]
- λ_sf 在最优掺杂处最大, 在圆顶边缘趋近零 [arXiv:2502.13612]
- Hotspot 位于 AFM BZ boundary 与 FS 交点, Q = (π,π) [arXiv:2502.13612]

File: papers/daily/2026-04-29_spin-fluct-lsco.md
# Critical Spin Fluctuations Across SC Dome in LSCO
**arXiv:2503.13600** | Radaelli, Lipscombe, ..., Sachdev, Hayden | Mar 2025

## 核心方法论
- 中子散射实验 + 理论计算 (Sachdev 组), 研究 La₂₋ₓSrₓCuO₄ 过掺杂区
- 测量自旋涨落的动力学标度 (dynamical scaling) 跨越超导相图
- 理论: 含空间无序调谐参数的 spin density wave (SDW) 量子相变

## 关键结果
- **奇异金属行为与强温度依赖的临界自旋涨落共存**
- 动力学标度跨越铜氧化物相图 → 自旋涨落是普遍的, 不局限于最优掺杂
- SDW 量子相变 + 空间无序 → 扩展的 "Griffiths phase"
- Griffiths phase 的标度性质与实验观测一致
- **低能自旋激发和空间无序是奇异金属行为的核心**

## 与已有工作的区别
- Sachdev 组长期主张 SDW QCP 解释奇异金属
- 本文提供了中子散射的直接实验证据
- Griffiths phase 概念: 无序拓宽了量子临界区域

## 启发的新想法
**[假设]** 如果空间无序是增强超导的关键因素之一, 那么"lattice quantum disorder"(已读 Zhu+2026)和 Griffiths phase 可能是同一机制的不同表现. 可以检验: LSCO 的 Griffiths phase 范围 vs Zhu 理论预测的 LQD 增强区间.

## 与研究的关联
- SC 线: 非 BCS 机制的实验证据, 与 Duffy+2025 (LCCO) 互补
- LSCO (空穴掺杂) vs LCCO (电子掺杂) 的对比揭示对称性
- Sachdev 是凝聚态理论权威, 数据可信度高

## 数值/公式
- 动力学标度指数: 与 SDW QCP + disorder 模型一致 [arXiv:2503.13600]
- Griffiths phase 标度: 扩展到整个超导 dome [arXiv:2503.13600]
