Repository: JackZH26/jzis-superconductivity

# JZIS Superconductivity Knowledge Base

**JZ Institute of Science | Systematic Superconductivity Research**

A comprehensive MECE (Mutually Exclusive, Collectively Exhaustive) knowledge base covering all aspects of superconductivity theory and experiment.

## Structure

| Section | Topic | Coverage |
|---------|-------|----------|
| A | Phenomenology | ✅ 100% (A1-A10) |
| B | Microscopic Mechanisms | ✅ 100% (B1-B14) |
| C | Pairing Symmetry | 🔄 In Progress (C1 done) |
| D | Material Families | 🔄 In Progress |
| E | Tuning Parameters | 🔄 In Progress |
| F | Quantum Geometry | 🔄 In Progress |
| G | Magnetism Interplay | 🔄 In Progress |
| H | Anomalous Normal State | 🔄 In Progress |

## Research Team
- **PI:** Jian Zhou, JZ Institute of Science, Hong Kong, China
- **Email:** jack@jzis.org

# 精读笔记库 — Papers Reading Notes

**迁移日期：** 2026-04-30
**来源：** `research/papers/library/` + `research/paper-reading/sc/`

---

## 目录结构

```
papers/
├── library/          # 深度精读（手工精读，有 MECE 映射）
│   ├── bozovic_parsed/   # Bozovic 铜氧化物系列 9 篇解析文档
│   └── *.md          # 各论文精读笔记
└── daily/            # 夜间自动精读（2026-04-09 至 04-29，约 118 篇）
```

---

## library/ — 深度精读索引

| 文件 | 论文 | MECE 关联 |
|------|------|-----------|
| `Romero_Planckian-FeTeSe_READING_NOTES.md` | Romero 2026, FeTeSe Planckian 传输 | H1, H2, H8 |
| `Yang_Eu-IL-Nickelate-Reentrant-SC_READING_NOTES.md` | Yang 2026, Eu-NiO₂ 磁场诱导 SC | H7, H9, G5, D5 |
| `Deng_Ambient-151K-Hg1223-PNAS2026_READING_NOTES.md` | Deng 2026, Hg-1223 常压 151K | D3, A6 |
| `Bozovic_Cuprate-Interface-Series_READING_NOTES.md` | Bozovic 铜氧化物界面系列（9 篇） | D3, D11, B9 |
| `Lee_Nd085Sr015NiO2_2026_NOTE.md` | Lee 2026, Nd₀.₈₅Sr₀.₁₅NiO₂ | D5 |
| `Nie_Nickelate-Superstructure_2026_NOTE.md` | Nie 2026, 镍酸盐超结构 | D5 |
| `Bhatt_LNO-Structural-Modifications_Nature2026_NOTE.md` | Bhatt 2026, LNO 结构修饰 | D5 |
| `Bhatt_Structural-Origins-SC-Strain-LNO_2026_NOTE.md` | Bhatt 2026, 应变起源的 LNO 超导 | D5, E4 |
| `Hsu_Fermi-Liquid-LaPrNiO_2026_NOTE.md` | Hsu 2026, La-Pr-NiO₂ Fermi 液体 | D5, H1 |
| `Xiang_La3Ni2O7-Oxygen-Recycling_2026_NOTE.md` | Xiang 2026, La₃Ni₂O₇ 氧循环 | D5 |
| `Shao_CDW-Structural-Chirality_PRL2026_NOTE.md` | Shao 2026, CDW 手性结构 | H4, D14 |
| `Shao_Electric-Field-LNO_2026_NOTE.md` | Shao 2026, LNO 电场调控 | E4, D5 |
| `Levitin_YbRh2Si2-OddParity_2026_NOTE.md` | Levitin 2026, YbRh₂Si₂ 奇宇称 | D8, C6 |
| `Cheng_Frieze-CsCr3Sb5_2026_NOTE.md` | Cheng 2026, CsCr₃Sb₅ Kagome | D14 |
| `Wang_Moire-CPDM_2026_NOTE.md` | Wang 2026, Moiré CPDM | D13 |
| `Wu_CrSbS3-Multiferroic_2026_NOTE.md` | Wu 2026, CrSbS₃ 多铁 | G1, G2 |
| `Xia_WSe2-Mott-SC_Nature2026_NOTE.md` | Xia 2026, WSe₂ Mott-SC | D13, B14 |
| `Zhu_BEC-Infinite-Layer-Cuprate_PRB2025_NOTE.md` | Zhu 2025, BEC 无限层铜氧化物 | D3 |

---

## daily/ — 夜间自动精读（2026-04-09 至 04-29）

共 118 篇，每篇约 1-3KB，格式为 `YYYY-MM-DD_first-author-topic.md`

主要覆盖方向：
- **镍酸盐（La₃Ni₂O₇/无限层）**：约 30 篇（pairing/band/structure/transport）
- **氢化物超导**：约 20 篇（SSCHA/anharmonic/isotope/ternary）
- **铜氧化物**：约 15 篇（pseudogap/Planckian/NMR/CDW）
- **平坦带/量子几何**：约 10 篇（Peotta-Törmä/MATBG/Kagome）
- **铁基/FeSe**：约 8 篇（FeSe-STO/nematic/multi-channel）
- **有机/富勒烯**：约 5 篇（κ-ET/K₃C₆₀）
- **拓扑/非中心对称**：约 5 篇
- **其他（重费米子/磁性/界面）**：约 25 篇

---

## 使用说明

1. library/ 笔记与 MECE 章节直接对应，可作为各章节的"数据核查"来源
2. daily/ 笔记是快速精读摘要，可按方向筛选后补充到对应 MECE 章节的参考文献
3. 数据核查原则：实验数值以原始论文 DOI 为准，代码中的数值不算来源

File: papers/library/Bhatt_LNO-Structural-Modifications_Nature2026_NOTE.md
# Structural Modifications in Strain-Engineered Bilayer Nickelate Thin Films

- **Authors:** Lopa Bhatt, Edgar Abarca Morales, Abigail Y. Jiang, Eun Kyo Ko, Yi-Feng Zhao, Noah Schnitzer + 10 more
- **Journal:** Nature (2026-04-01)
- **DOI:** 10.1038/s41586-026-10446-2
- **arXiv:** 2501.08204
- **PDF:** Bhatt_Structural-Origins-SC-Strain-LNO_Nature2026.pdf (26MB, 36p)
- **机构：** Hwang 组（Stanford）+ 多机构合作

## 摘要核心内容

La₃Ni₂O₇ 双层镍酸盐薄膜中，压力/应变对 Ni-O 键合环境的精确原子尺度表征：

- 高压体相超导和薄膜双轴压缩超导的发现引发了对原子结构与电子结构相互作用的强烈兴趣
- **核心问题：** 哪些 Ni-O 键的变化是稳定超导的关键驱动力，目前仍未解决
- 利用先进表征手段（可能是 STEM、XRD、EELS）对不同应变条件下薄膜进行原子尺度结构表征

## 与我们研究的关联

- **直接关联 Night 24 的 ΔJT 模型：** Ni-O 键长变化 = ΔJT 的来源
- **直接关联 Nie+ Nature 2026：** 同为薄膜超结构表征（Nie 用 ARPES，Bhatt 用结构表征）
- **Hwang 组连续出大论文：** Lee+2026（无限层 74K）+ Bhatt+2026（双层结构）
- 这篇论文可能提供了 ΔJT 随应变的直接实验数据，对我们的 Night 24 模型验证极其重要

## 标签
#nickelate #La3Ni2O7 #thin-film #strain #structural-characterization #Nature-2026 #Hwang-group

File: papers/library/Bozovic_Cuprate-Interface-Series_READING_NOTES.md
# Ivan Božović 高引论文精读笔记

**生成时间：** 2026-04-05  
**作者：** 瓦力  
**来源：** Part A 为 PDF 精读；Part B 为 Web 搜索综合

---

## 论文列表（按引用数从高到低）

### 1. Tc 与超流密度的依赖关系 [PDF精读]

**标题：** Dependence of critical temperature in overdoped copper oxides on superfluid density  
**作者：** I. Božović, X. He, J. Wu & A. T. Bollinger  
**期刊：** Nature (2016)  
**引用数：** ~470  
**DOI：** 未在预印本中给出（BNL-112397-2016-JA）

#### 核心发现
**在过掺杂 LSCO 中，超导临界温度 Tc 与零温超流相位刚度 ρ_s0 呈线性关系（有偏移）：Tc = T₀ + αρ_s0，其中 T₀ ≈ 7 K、α ≈ 0.37；仅在极低 ρ_s0 处有 Tc ∝ √ρ_s0 交叉。该标度律与传统 BCS 理论及 Uemura/Homes 定律不符，表明超导机制非常规。**

#### 实验方法
- **样品制备：** ALL-MBE 生长 LSCO 单晶薄膜，厚度从 0.5 UC（0.66 nm）到 >100 nm，掺杂 x 横跨整个相图
- **膜质量：** AFM 粗糙度 0.2-0.5 nm（<1 UC），Tc 均匀性 <0.1 K（10×10 mm² 面积）
- **测量技术：** 双线圈互感法（mutual inductance），精确测定磁穿透深度 λ 的绝对值（精度 ±1%）
- **原子层工程：** 通过 Zn 掺杂梯度和 Sr 浓度雕刻，精确定义超导活性层厚度（数字化逐层计数）
- **统计量：** >2000 个样品，取 100 个最均匀样品作为本征行为代表

#### 关键定量结果
- **超流相位刚度 ρ_s：** ρ_s = A/λ²，A = 3.55×10⁻¹² m²K（对 2D 系统）
- **温度依赖：** ρ_s(T) 在整个过掺杂区呈本质线性，仅在极低温 T** < 2 K 处出现 T² 交叉
- **Tc(ρ_s0) 标度律：**
  - ρ_s0 > 15 K：Tc = (7.0 ± 0.1) K + (0.37 ± 0.02)·ρ_s0（线性 + 偏移）
  - ρ_s0 < 12 K：Tc = (4.2 ± 0.5)·√ρ_s0（平方根标度）
- **正常态电阻率：** 从室温到 Tc 附近均为线性温度依赖 ρ(T) ∝ T，RRR < 1%
- **无序测试：** 0.5% Zn 掺杂使 ρ_s(T) 在 20-25 K 以下从线性变为抛物线，但对本征干净样品无此效应

#### 物理图像
1. **超流密度控制 Tc：** Tc 由 ρ_s0 而非掺杂浓度 p 直接决定（静水压/应变改变 ρ_s0 时，Tc 随之变化而 p 不变）
2. **线性 ρ_s(T) 的反常性：** BCS d 波超导在有无序时应展示 T² 依赖；实验表明 LSCO 薄膜处于"超干净"极限（平均自由程 l₀ > 4 mm），但线性行为与 BCS 预期矛盾
3. **偏移 T₀ 的物理意义：** 非 BCS 配对机制；可能与相位涨落、Planckian 耗散（τ = ℏ/k_B T）、欠掺杂/过掺杂对称性相关
4. **Leggett 定理的挑战：** 干净单组分系统应有 ρ_s0 = 总粒子密度，但实验显示 ρ_s0 随掺杂单调下降至零——可能指向局域配对而非 BCS 协同配对
5. **Cooper 对尺寸 < 对间距：** 结合磁阻研究（未发表数据）表明对尺寸总是小于对间距，支持 Bose-Einstein 凝聚图像

#### 对高温超导的贡献
1. **首次建立 Tc(ρ_s0) 精确标度律：** 在 2000+ 样品统计基础上，提供±1% 精度数据，推翻了之前基于 µSR/光学的"回旋镖"形状推断
2. **挑战 Homes 定律：** ρ_s0 ∝ σ_dc·Tc 要求正常态电阻率在接近超导消亡处发散，但实验显示 ρ_dc 单调下降
3. **质疑传统 BCS 框架：** 脏 d 波 BCS + Glover-Ferrell-Tinkham 和规则应导致 Homes 定律成立，但与观测矛盾
4. **暗示欠掺杂/过掺杂对称性：** 与 YBCO 欠掺杂微波腔实验的相似性（Tc ∝ √ρ_s0 近 SIT、线性 + T₀ 在更高掺杂）表明可能为铜氧化物普适行为
5. **方法学贡献：** 确立 ALL-MBE + 原子层工程 + 互感法的高精度测量标准，为后续研究提供实验范式

---

### 2. 单铜氧平面的高温超导 [Web搜索]

**标题：** High-Temperature Superconductivity in a Single Copper-Oxygen Plane  
**作者：** G. Logvenov, A. Gozar, I. Božović  
**期刊：** Science 326, 699 (2009)  
**引用数：** ~359  
**DOI：** 10.1126/science.1178863

#### 核心发现
**铜氧化物高温超导可在单个 CuO₂ 平面中实现，Tc 达 32 K。通过 Zn 原子选择性掺杂作为"标记"，证明界面超导仅发生在一个 CuO₂ 层内，确立超导为本质二维现象。**

#### 实验方法/理论方法
- **样品制备：** ALL-MBE 生长金属 La₁.₆₅Sr₀.₄₅CuO₄（M）和绝缘体 La₂CuO₄（I）双层膜，每层仅 3 个单胞厚
- **Zn 标记技术：** 用等价 Zn 原子选择性掺杂特定层以压制超导（Zn 作为强配对破坏剂），通过测量不同 Zn 掺杂构型的 Tc 变化定位超导层
- **厚度控制：** 逐层数字化控制，精度达半个单胞（~0.66 nm）

#### 关键定量结果
- **单层 Tc：** 3 UC M-I 双层膜 Tc = 32 K
- **超导层定位：** 界面 HTS 限制在**单个 CuO₂ 平面**内（厚度 ~0.66 nm）
- **光子掺杂阈值类比：** 与 Gedik 等超快电子晶体学观察到的非平衡相变阈值（~0.12 光子/Cu）接近化学掺杂临界浓度

#### 物理图像
1. **二维超导本质：** 单层就能达到体材料的 Tc，说明层间耦合并非 HTS 的必要条件
2. **界面电荷重构：** 金属/绝缘体界面电化学势差驱动电荷转移至单个 CuO₂ 面
3. **器件应用启示：** 为超薄 HTS 器件制备提供实验基础

#### 对高温超导的贡献
- 实验确证二维 HTS 的极限情况，排除三维效应
- 为理解配对机制提供关键约束（配对尺度 ≤ 1 UC）
- 展示 Zn 标记为超导层定位的有效手段

---

### 3. LSCO 磁激发的持续性 [PDF精读]

**标题：** Persistence of magnetic excitations in La₂₋ₓSrₓCuO₄ from the undoped insulator to the heavily overdoped non-superconducting metal  
**作者：** M. P. M. Dean, G. Dellea, R. S. Springell, F. Yakhou-Harris, K. Kummer, N. B. Brookes, X. Liu, Y.-J. Sun, J. Strle, T. Schmitt, L. Braicovich, G. Ghiringhelli, I. Božović, J. P. Hill  
**期刊：** Nature Materials 12, 1019–1023 (2013)  
**引用数：** ~351  
**DOI：** 10.1038/nmat3723

#### 核心发现
**从未掺杂反铁磁绝缘体（x=0）到重度过掺杂非超导金属（x=0.40），高能磁激发（paramagnon）在布里渊区 (0,0)→(0.5,0) 方向上始终存在，色散和强度几乎不变，仅线宽随掺杂显著增大——超导消亡并非因磁激发消失。**

#### 实验方法
- **样品制备：** ALL-MBE 生长 LSCO 薄膜（x = 0, 0.11, 0.16, 0.26, 0.40），厚度 40-75 UC，AFM 粗糙度~数 Å
- **测量技术：** Cu L₃ 边共振非弹性 X 射线散射（RIXS），ESRF ID08 线站 AXES 谱仪
- **测量条件：** π 偏振、散射角 2θ = 130°、能量分辨率 HWHM ≈ 130 meV、T = 25 K

#### 关键定量结果
- **磁激发能量：** 区边界附近 ~300-350 meV
- **色散守恒：** Q = (0.18,0)→(0.40,0) 范围内，各掺杂的色散关系在 ~70 meV 散射范围内无显著变化
- **线宽演化：** x=0 时窄线宽（magnon），x=0.40 时 HWHM 增至 ~300 meV（强烈阻尼的 paramagnon）
- **强度守恒：** Q 平均积分强度在整个相图上保持 20-25 counts/hour（误差范围内守恒）
- **Q 空间各向异性：** Q_AFM = (0.5, 0.5) 附近谱权被强烈压制（中子散射已知），但 (0,0)→(0.5,0) 方向保持不变

#### 物理图像
1. **Magnon → Paramagnon 连续演化：** 自旋波平滑展宽为阻尼激发，但不消失或软化
2. **阻尼机制：** 磁激发与 Stoner 准粒子耦合，掺杂引入更多低能散射态
3. **Q 空间谱权重分布的非均匀重构：** 掺杂选择性地重新分配磁激发，而非均匀消除
4. **无量子临界点迹象：** 高能磁涨落在最优掺杂附近平滑演化
5. **重度过掺杂金属仍保留强磁关联：** 与简单费米液体图像矛盾

#### 对高温超导的贡献
1. **推翻中子散射结论：** 过掺杂区磁激发"消失"是不完整的——仅反映 Q_AFM 附近行为
2. **完成 LSCO 全相图磁激发表征：** 首次用 RIXS 系统测量从 x=0 到 x=0.40
3. **对自旋涨落配对理论的挑战：** 磁激发持续存在，但超导只出现在有限掺杂区间——需考虑谱权 Q 空间分布
4. **支持单带 Hubbard 模型：** DCA/QMC 数值结果定性一致
5. **方法学：** 建立 dd 激发作为 RIXS 强度内标的归一化方法，解决绝对强度测量困难

---

### 4. Gedik 等：超快电子晶体学观察铜氧化物非平衡相变 [Web搜索]

**标题：** Nonequilibrium Phase Transitions in Cuprates Observed by Ultrafast Electron Crystallography  
**作者：** Nuh Gedik（第一作者）, Ding-Shyue Yang, Gennady Logvenov, Ivan Bozovic, Ahmed H. Zewail  
**期刊：** Science 316, 425 (2007)  
**引用数：** ~286  
**DOI：** 10.1126/science.1138834

#### 核心发现
**用超快电子晶体学在原子尺度时空分辨率下直接观察铜氧化物超导体的非平衡结构相变，发现光致掺杂阈值 ~0.12 光子/Cu，接近化学掺杂诱导超导的临界载流子密度。**

#### 实验方法/理论方法
- **技术：** 超快电子晶体学（Ultrafast Electron Crystallography, UEC），结合飞秒激光泵浦和电子探测
- **时空分辨率：** 原子尺度空间分辨 + 飞秒时间分辨
- **样品：** LSCO 和 BSCCO 单晶薄膜（Božović 组 ALL-MBE 生长）

#### 关键定量结果
- **光子掺杂阈值：** ~0.12 photons/Cu site（诱导 c 轴膨胀的阈值）
- **结构等吸收点（structural isosbestic point）：** 瞬态行为展示出明确的等吸收点特征
- **流强度依赖：** c 轴膨胀对激光流强度表现出阈值效应

#### 物理图像
1. **光学暗相变：** 传统温度/压力调控无法触及的非平衡态，需要超快技术直接观察
2. **光子掺杂类比化学掺杂：** 0.12 光子/Cu 接近诱导超导的化学掺杂临界值，暗示电荷载流子密度为关键参数
3. **结构-电子耦合：** c 轴膨胀反映层间电荷重分布

#### 对高温超导的贡献
- 开创超快探测非平衡态的实验范式
- 提供光子掺杂与化学掺杂的定量类比
- 为理解掺杂机制、电荷动力学提供时间分辨信息

---

### 5. Tc 以上的超导时间关联 [PDF精读]

**标题：** Temporal correlations of superconductivity above the transition temperature in La₂₋ₓSrₓCuO₄ probed by terahertz spectroscopy  
**作者：** L. S. Bilbro, R. Valdés Aguilar, G. Logvenov, O. Pelleg, I. Bozovic, N. P. Armitage  
**期刊：** Nature Physics 7, 298–302 (2011)  
**引用数：** ~259  
**DOI：** 未在预印本中标注（arXiv:1110.2097v1）

#### 核心发现
**通过太赫兹时域光谱测量表明，超导涨落在电导率中的特征仅持续至 Tc 以上至多 16 K 的狭窄温区，证明超导关联对赝能隙区（Tc 以上 ~100 K）的电荷输运异常无显著贡献——这与抗磁性信号可持续至 Tc 以上 ~100 K 形成鲜明对比。**

#### 实验方法
- **样品：** ALL-MBE 生长 LSCO 薄膜（x = 0.09–0.25），厚度 80-150 单层，RRR < 1%，Tc 转变宽度 0.2-0.5 K
- **技术：** 太赫兹时域光谱（TTDS），频率范围 0.2-1.5 THz
- **优势：** 同时测量振幅和相位，无需 Kramers-Kronig 变换；避免低频涡旋钉扎等效应
- **温度范围：** 从室温到 0.3 K（He³ 系统）

#### 关键定量结果
- **Tc 值：** x = 0.09 (22 K) 至 x = 0.16 (41 K) 至 x = 0.25 (33.5 K)
- **涨落起始温度 T_o：** Tc + (5-16 K)，在整个掺杂范围内**相对恒定**
- **抗磁性起始温度差异：** 抗磁信号持续至 Tc + ~100 K，与 T_o 有 **~100 K 巨大差异**
- **涨落频率 Ω(T)：**
  - Tc 附近 10 K 内几乎指数增长
  - 平滑穿过 Tc（与 Fisher-Fisher-Huse 标度不同）
  - 在 T_Q ≈ T_o 处交叉为线性：Ω ∝ αk_B T/ℏ，α ≈ 0.4
- **相位刚度展开：** ωσ₂ 在 T ≈ T_KTB^eff 处开始获得频率依赖，接近 KTB 理论预测

#### 物理图像
1. **超导涨落的临界慢化：** Ω 随 T→Tc 减小，涨落寿命增长，在 σ₁ 损耗峰和 σ₂ 低频增强中体现
2. **2D 涨落特征：** T_KTB^eff < Tc，涡旋解绑缚首先破坏长尺度相位刚度
3. **涨落频率的线性交叉：** T > T_Q 时 Ω ∝ T，可能反映涡旋液体模型中正常态具有正比于 T 的耗散率
4. **Ω(T) 平滑穿过 Tc：** 与 FFH 标度不符，暗示超导涨落与相变之间的非常规关系

#### 对高温超导的贡献
1. **澄清赝能隙与超导涨落的关系：** 超导涨落对远高于 Tc 的输运异常无显著贡献，赝能隙需要其他解释
2. **系统性掺杂依赖研究：** 覆盖欠掺杂到过掺杂整个 dome
3. **揭示抗磁性/Nernst 与电导率差异：** 可能源于密度波序、键电流态、或空间/时间关联的非常规关系
4. **挑战 BCS 涨落图像：** 时间关联的狭窄温窗与空间关联的宽温区不符

---

### 6. 铜氧化物巨近邻效应 [Web搜索]

**标题：** Giant Proximity Effect in Cuprate Superconductors  
**作者：** I. Božović et al.  
**期刊：** Physical Review Letters 93, 157002 (2004)  
**引用数：** ~229  
**DOI：** 10.1103/PhysRevLett.93.157002

#### 核心发现
**在 La₁.₈₅Sr₀.₁₅CuO₄ 超导层与 La₂CuO₄₊δ "正常"势垒构成的三层结中，超电流可流过比超导相干长度和平均自由程厚 100 倍的势垒——这是铜氧化物中异常强且长程的近邻效应。**

#### 实验方法/理论方法
- **样品制备：** 先进 MBE 系统制备原子级平整三层结（LSCO/LCO/LSCO），界面近乎完美
- **势垒材料：** La₂CuO₄₊δ（LCO）作为"正常"势垒
- **表征：** 超电流输运测量

#### 关键定量结果
- **势垒厚度：** 可达超导相干长度 ξ 和平均自由程 l 的 **100 倍**
- **超电流强度：** 远超传统近邻效应理论预测

#### 物理图像
1. **共振隧穿机制：** 超电流可能通过势垒内预形成的、涨落的 Cooper 对共振隧穿
2. **实空间对配对：** 支持 Bose-Einstein 凝聚图像而非传统 BCS
3. **器件应用：** 更厚势垒仍能维持超电流，降低制备难度

#### 对高温超导的贡献
- 挑战传统近邻效应理论（势垒厚度 << ξ 限制）
- 为铜氧化物中预形成对（preformed pairs）提供证据
- 暗示配对与凝聚在能量/温度尺度上的分离

---

### 7. 超导与反铁磁不混合 [Web搜索]

**标题：** No mixing of superconductivity and antiferromagnetism in a high-temperature superconductor  
**作者：** G. Logvenov, I. Bozovic  
**期刊：** Nature 422, 873 (2003)  
**引用数：** ~221  
**DOI：** 10.1038/nature01544

#### 核心发现
**一个单胞厚的反铁磁 La₂CuO₄ 势垒层保持高度绝缘并完全阻断超电流，特征衰减长度仅 ~1 Å——超导与反铁磁两相不混合，这与大多数 HTS 理论模型的假设矛盾。**

#### 实验方法/理论方法
- **样品：** ALL-MBE 生长超导/反铁磁异质结
- **关键测试：** 
  - 1 UC 厚 AFM La₂CuO₄ 势垒的超电流阻断实验
  - 孤立的 1 UC 厚 La₁.₈₅Sr₀.₁₅CuO₄ 超导层的 Tc 测量

#### 关键定量结果
- **超电流衰减长度：** ~1 Å（单胞内尺度）
- **孤立单层超导：** 1 UC LSCO 仍保持超导
- **掺杂效应：** 在带隙中部创建新电子态

#### 物理图像
1. **相分离而非相混合：** AFM 与 SC 之间界面极窄（< 1 UC），无扩展混合区
2. **掺杂诱导带隙内态：** 与连续能带演化图像不符
3. **挑战自旋-电荷分离假说：** 仅少数模型（如 spin-charge separation）可解释该结果

#### 对高温超导的贡献
- 排除大部分 AFM-SC 混合模型
- 为理解掺杂机制提供关键约束（掺杂并非简单能带填充）
- 支持相分离/局域态图像

---

### 8. LSCO 超导-绝缘体转变在对量子电阻处 [Web搜索]

**标题：** Superconductor–insulator transition in La₂₋ₓSrₓCuO₄ at the pair quantum resistance  
**作者：** A. T. Bollinger et al.  
**期刊：** Nature 472, 458 (2011)  
**引用数：** ~170  
**DOI：** 10.1038/nature09998

#### 核心发现
**通过电双层晶体管栅极调控单胞厚 LSCO 薄膜的表面载流子密度，观察到超导-绝缘体转变（SIT）的临界电阻精确等于对量子电阻 R_Q = h/(2e)² ≈ 6.45 kΩ，表明相变由量子相位涨落和 Cooper 对的（去）局域化驱动。**

#### 实验方法/理论方法
- **样品：** 单胞厚（~1.3 nm）LSCO 外延薄膜
- **栅极技术：** 电双层晶体管（电解质或离子液体），产生超强局域电场（>10⁹ V/m）
- **测量：** 数百条 R(T, n) 曲线在不同载流子密度 n 下

#### 关键定量结果
- **Tc 调控范围：** 栅极调控使 Tc 变化达 **30 K**
- **临界电阻：** R_c = **h/(2e)² ≈ 6.45 kΩ**（对量子电阻）
- **数据坍缩：** 数百条 R(T,n) 曲线坍缩到单一函数，符合 2D SIT 预测

#### 物理图像
1. **量子相位涨落主导 SIT：** 临界电阻精确匹配对量子电阻，而非单电子量子电阻 h/e²
2. **Cooper 对（去）局域化：** 相变由对的波函数空间局域化控制
3. **2D 量子相变：** 单胞厚系统为研究纯 2D 量子临界现象提供理想平台
4. **无结构无序变化：** 栅极调控只改变载流子密度，不引入无序，可研究本征相图

#### 对高温超导的贡献
- 确立电场栅极调控 HTS 相图的有效手段
- 提供 SIT 量子临界性的直接证据
- 支持预形成对图像（相变控制对的相干性而非配对本身）

---

### 9. 界面超导 [PDF精读]

**标题：** High-temperature interface superconductivity between metallic and insulating cuprates  
**作者：** A. Gozar, G. Logvenov, L. Fitting Kourkoutis, A. T. Bollinger, L. A. Giannuzzi, D. A. Muller, I. Bozovic  
**期刊：** Nature 455, 782-785 (2008)  
**引用数：** ~171  
**DOI：** 10.1038/nature07293

#### 核心发现
**在两种均不超导的铜氧化物——绝缘体 La₂CuO₄(I) 与过掺杂金属 La₁.₅₅Sr₀.₄₅CuO₄(M)——构成的双层膜中，界面处自发产生高温超导（Tc 最高超过 50 K），且超导被限制在距界面仅 1-2 个单胞（~2-3 nm）的极薄区域内。**

#### 实验方法
- **制备：** ALL-MBE 在 LaSrAlO₄ 基底上生长 I/M 双层膜，以 0.5 UC 步长精确控制顶层厚度
- **原位监控：** RHEED（逐层振荡）、TOF-ISARS（表面化学成分，限定 Sr 扩散）
- **表征：** 四探针电阻、双线圈互感（临界电流密度 j_c）、STEM-EELS（界面微结构/化学）

#### 关键定量结果
- **界面 Tc：**
  - I-M（I 在下，M 在上）：~15 K
  - M-I（M 在下，I 在上）：~30 K
  - M-S（M-I 经臭氧退火）：**~50 K**（比单相 LSCO 最高 Tc ~40 K 提升 25%）
- **厚度依赖：**
  - M-I：顶层 I 仅 0.5 UC 即出现超导迹象，1 UC 时 Tc > 10 K
  - M-S：顶层 S ≥ 3 nm（~2 UC）时 Tc 达 50 K 平台
- **超导层厚度：** j_c(T) 分析给出 d₂ ~ **1 UC**（界面超导层厚度）
- **界面化学锐度：** STEM-EELS 拟合误差函数给出 σ < 1 UC，Sr 扩散 < 1 UC
- **j_c：** 低温达 ~3×10⁶ A/cm²

#### 物理图像
1. **电荷转移机制：** I-M 界面的化学势差（dμ/dx ≈ 1.5 eV/hole）驱动电荷转移，形成厚度 ~0.6 nm 的积累层
2. **氧非化学计量比：** 极性不连续性驱动间隙氧捕获，M-I 界面 I 层获得间隙氧变超导；I-M 界面 M 层失氧形成"死层"
3. **M-S 超常稳定性：** 间隙氧被界面钉扎，真空退火仅使 Tc 降低 2-3 K（单相 S 膜 200°C/30 min 即完全绝缘）
4. **Tc 增强机制（推测）：**
   - 无替位无序掺杂（通过界面电荷转移而非 Sr 替位）
   - 竞争序压制（应变/静电效应破坏密度波）
   - 层间增强配对

#### 对高温超导的贡献
1. **首次实现铜氧化物界面超导：** 两种非超导材料组合产生 Tc 50 K
2. **实现准 2D HTS：** 超导层厚度 ~1.3-2.6 nm，接近单 CuO₂ 面极限
3. **突破单相 Tc 上限：** M-S 双层 50 K 比单相 40 K 提升 25%
4. **建立界面工程范式：** 确立原子级锐利界面制备标准和 j_c 分解分析方法
5. **为 Ginzburg 界面超导和 Kivelson 层间配对理论提供实验平台**

---

### 10. 铜氧化物中的等离激元 [Web搜索]

**标题：** Plasmons in cuprate superconductors  
**作者：** I. Božović  
**期刊：** Physical Review B 42, 1969-1984 (1990)  
**引用数：** ~248  
**DOI：** 未直接给出（PRB 1990）

#### 核心发现
**提出一种结合反射率和椭偏测量数据确定复介电常数的方法，减少 Kramers-Kronig 变换的外推不确定性，应用于 YBa₂Cu₃O₇ 和 Bi₂Sr₂CaCu₂O₈ 研究等离激元（电子密度集体振荡）。**

#### 实验方法/理论方法
- **方法：** 联合反射率 + 椭偏测量确定复介电常数
- **样品：** YBCO 和 BSCCO 单晶和外延薄膜
- **优势：** 减少 K-K 变换外推误差

#### 关键定量结果
- 成功提取等离激元频率和阻尼参数
- 为 HTS 光学性质建立早期基准数据

#### 物理图像
1. **等离激元作为集体激发：** 反映电荷载流子密度和有效质量
2. **光学方法探测电荷动力学：** 为输运测量提供互补信息

#### 对高温超导的贡献
- 建立 HTS 光学测量方法学标准
- 提供等离激元早期实验数据
- 为后续 THz/光学研究奠定基础

---

## 综合分析：Božović 的研究脉络与方法论（500 字）

**Ivan Božović 教授的研究贡献集中在两个维度：原子层精度的材料合成与极致精密的物理测量，两者结合系统性地推动了铜氧化物高温超导的实验理解。**

### 核心方法论：ALL-MBE 与原子层工程

Božović 最大的方法学贡献是将**原子层逐层分子束外延（ALL-MBE）**发展为研究铜氧化物的标准工具。这套技术通过 RHEED 实时监控、TOF-ISARS 化学分析、数字化逐层计数，实现了：
1. **厚度控制精度达 0.5 单胞（~0.66 nm）**，可制备单层超导体
2. **原子级平整度**（AFM 粗糙度 <1 UC、Tc 均匀性 <0.1 K）
3. **化学锐度 <1 UC 的界面**（Sr 扩散限制在单胞内）
4. **数字化 Sr 掺杂梯度雕刻**，实现"无替位无序掺杂"

这种材料控制能力使 Božović 组能进行传统块体单晶无法实现的实验——如孤立单层超导、界面超导、栅极调控 SIT 等。

### 研究脉络：从界面到本征性质

**1990-2004 早期：** 光学/等离激元方法学（Plasmons PRB 1990）、建立 MBE 合成平台  
**2003-2009 突破期：** 
- 证明 AFM-SC 不混合（Nature 2003）
- 巨近邻效应（PRL 2004）
- 超快电子晶体学观察非平衡态（Science 2007）
- **界面超导 Tc 50 K**（Nature 2008）
- **单层超导**（Science 2009）

**2011-2016 精密测量期：**
- 栅极调控 SIT（Nature 2011）
- THz 探测涨落时间关联（Nat Phys 2011）
- RIXS 揭示磁激发持续性（Nat Mat 2013）
- **Tc(ρ_s0) 标度律**（Nature 2016）

### 主要物理结论

1. **超导为本质二维现象**：单层即可达到体材料 Tc，层间耦合非必要
2. **Tc 由超流密度控制**：Tc = T₀ + αρ_s0 标度律挑战 BCS，指向局域配对 + 相位涨落主导
3. **预形成对图像**：巨近邻效应、SIT 在对量子电阻处、THz 涨落窄温窗——配对与凝聚分离
4. **AFM-SC 相分离**：两相不混合，掺杂非连续能带演化
5. **磁激发持续至过掺杂金属**：超导消亡并非因磁涨落消失，而是谱权 Q 空间重分布

### 对当前超导研究的启示

1. **材料合成的极端重要性**：Božović 的所有发现依赖于 ALL-MBE 的原子层控制——启示我们**材料质量是第一生产力**
2. **统计量的力量**：2000+ 样品揭示 Tc(ρ_s0) 标度律，推翻基于少量样品的推断——**大数据 + 高精度 = 发现本征规律**
3. **界面工程作为新自由度**：M-S 双层 Tc 50 K 超越单相极限，暗示**人工异质结构可创造和增强超导**
4. **挑战理论的实验**：线性 ρ_s(T)、Tc ∝ √ρ_s0 近 SIT、AFM-SC 不混合——这些"反常"结果逼迫理论超越 BCS 框架
5. **量子材料的二维极限**：单层超导、SIT 在对量子电阻处——**原子层厚度系统是研究量子涨落和拓扑相变的理想平台**

**结论：** Božović 的工作证明，通过极致的材料合成 + 精密测量 + 大样本统计，可以系统性地揭示复杂量子材料的本征物理规律，为理论发展提供坚实约束。他的 ALL-MBE 方法论和界面工程思想已成为氧化物超导研究的标准范式。

---

**文档生成完毕。** 共 10 篇论文，4 篇 PDF 精读 + 6 篇 Web 搜索，总引用数 ~2700+。

File: papers/library/Cheng_Frieze-CsCr3Sb5_2026_NOTE.md
# Frieze Charge Stripes in a Correlated Kagome Superconductor CsCr₃Sb₅

- **Authors:** Siyu Cheng, Keyu Zeng, Yi Liu, Christopher Candelora, Ziqiang Wang, Guang-Han Cao, Ilija Zeljkovic
- **Journal:** Nature Physics (2026-04-02)
- **DOI:** 10.1038/s41567-026-03232-4
- **arXiv:** 2510.06168
- **PDF:** Cheng_Frieze-Charge-Stripes-Kagome-CsCr3Sb5_NatPhys2026.pdf (25p, 24MB)

## 核心发现

1. CsCr₃Sb₅（kagome，Cr 替代 V）中发现级联密度波转变
2. 新电子态：frieze 电荷条纹序 — 破缺所有镜面对称但保留 mirror-glide
3. 对应基本 frieze 对称群之一（1D 晶体学群的 7 种之一）
4. 子晶格自由度产生相反手征性的内部纹理
5. 超导从这种新型单向密度波中涌现

## 方法
- SI-STM（光谱成像扫描隧道显微镜）
- Fourier 分析 + 理论模拟

## 与 SC 研究关联
- CsV₃Sb₅ 姊妹材料，但 Cr 引入更强关联 + 受挫磁性
- CDW → SC 涌现（非竞争）
- 配对机制：密度波涨落（非声子/自旋涨落）
- Frieze 对称群 → 新的序参量分类

## 标签
#kagome #CsCr3Sb5 #CDW #frieze-symmetry #STM #Nature-Physics-2026

File: papers/library/Deng_Ambient-151K-Hg1223-PNAS2026_READING_NOTES.md
# 精读笔记：Ambient-pressure 151-K SC in Hg1223 via Pressure Quench

**论文：** Deng, Habamahoro, ..., Hosur, Chu (Houston) — PNAS 2026
**DOI：** 10.1073/pnas.2536178123
**arXiv：** 2603.12437

---

## 核心数据

### PQP 协议参数
| 实验 | 样品 | PQ (GPa) | TQ (K) | 高压 Tc (K) | 常压淬火后 Tc (K) |
|------|------|---------|--------|------------|-----------------|
| Exp.1 | S1 | 26 | **77** | 152 | **139** |
| Exp.2 | S1 | 28.4 | **4.2** | 154 | **147** |
| Exp.3 | S2 | 10.1 | **4.2** | 152 | **147** |
| Exp.4 | S3 | 10.9 | **4.2** | 154 | **149** |
| Exp.5 | S4 | 18.9 | **4.2** | 158 | **151** |
| Exp.6 | S5 | 29.7 | **4.2** | 156 | 172?（未复现）|

**关键发现：**
- TQ = 4.2K（液氦）比 77K（液氮）效果好得多：147-151K vs 139K
- PQ 范围 10-30 GPa 均有效，Tc 差异较小（147-151K）——因 Tc-P 曲线在 >10 GPa 较平
- **最高可复现 Tc onset = 151 K（Exp.5，S4，18.9 GPa，4.2K）**
- 172K 在 S5 观测到但未复现，未确认

### Tc 定义
- **全部为 onset Tc**（dR/dT 急升点）
- **不是零电阻温度**——零电阻可能低得多
- 转变宽度 ΔT = 7-22 K

### 结构数据（Synchrotron XRD @ APS）
- 晶体结构：四方 P4/mmm，压力下至 15 GPa **无结构相变**
- PQP 后仍为同一结构，但：
  - (200) 峰 FWHM 增宽：0.12° → **0.20°**（缺陷/应变增加）
  - 晶格参数略微增大（"负压"效应）
- **没有新相产生**——增强来自缺陷/应变稳定的亚稳态

### 电子结构（DFT）
- **~12.5 GPa 处发生 Lifshitz 转变**：顶端氧 2p 电子形成新费米口袋
- 态密度突然增加 → 解释 Tc 在 ~10 GPa 急剧上升
- 推测：有/无这些费米口袋的两个态之间存在能量势垒 → 亚稳态可被保留

### 磁化数据（Meissner 效应）
- DC 磁化（MPMS, 10 Oe）确认**体超导**
- 超导体积分数 **~78%**（不是丝状）
- 取出 DAC 后 Tc 略降至 ~140K（可能因室温暴露/退火）

### 稳定性
- 77K 液氮中保持至少 **3 天**稳定
- 加热到 200K 以上 → Tc 开始退化
- 室温热循环：147K → 143K（退化约 4K）
- **亚稳态，热退火会逐渐破坏**

---

## 与我们研究的关联

### 对 Paper E 框架的影响

1. **Hg-1223 已在 TABLE III 中**（J_parallel=130 meV, Tc=133K, Tc/J=0.089）
   - PQP 后 Tc=151K → **Tc/J = 0.100**
   - f 因子从 0.089 → 0.100（提升 12%），可能来自 Lifshitz 转变带来的态密度增加

2. **Lifshitz 转变 = 新费米口袋 = 新轨道参与配对**
   - 在膜语言中：高压下顶端氧 2p 电子膜开始参与，增加了有效配对通道
   - 这与 Nie 2026（镍酸盐 γ 带穿过 E_F = SC）是同一物理原则

3. **PQP 作为通用技术**
   - 已在 Sb、FeSe、Cu-FeSe、Bi₀.₅Se₁.₅Te₃ 和 Hg1223 成功
   - 可直接应用于 La₃Ni₂O₇

4. **结构不变但缺陷稳定亚稳态**
   - 不是新结构相——而是缺陷/应变保留了高压电子态
   - 这对我们之前的假设（Fmmm 高压相保留）需要修正

---

## 关键数值（反幻觉规则：全部来自论文原文）

| 参数 | 数值 | 来源 |
|------|------|------|
| 常压原始 Tc | 133 K | Fig.1B 右插图 |
| 最高压力 Tc | 164 K @ 31 GPa | Ref.[11], Gao 1994 |
| PQP 最高常压 Tc | **151 K onset** | Fig.2E, Exp.5 |
| 超导体积分数 | 78% | 磁化测量 |
| XRD FWHM 变化 | 0.12° → 0.20° | Fig.3D |
| Lifshitz 转变压力 | ~12.5 GPa | DFT, Fig.4 |
| 稳定性（77K） | >3 天 | Fig.S5 |
| 退化温度 | >200K | Fig.S4 |

**作者：** 朱经武（Ching-Wu Chu），休斯顿大学 — 高温超导领域传奇人物，1987年 YBCO 93K 的共同发现者

File: papers/library/Hsu_Fermi-Liquid-LaPrNiO_2026_NOTE.md
# Fermi-Liquid Transport Beyond the Upper Critical Field in Superconducting La₂PrNi₂O₇ Thin Films

- **Authors:** Yu-Te Hsu, Yidi Liu, Yoshimitsu Kohama, Tommy Kotte, Vikash Sharma, Yaoju Tarn + 4 more (Hwang group, Stanford)
- **Journal:** Nature Communications (2026-03-10)
- **DOI:** 10.1038/s41467-026-70250-4
- **arXiv:** 2505.19011
- **PDF:** Hsu_Fermi-Liquid-Transport-LaPrNiO_NatComm2026.pdf (20p)

## 核心发现

La₂PrNi₂O₇（La 2/3 被 Pr 替换）薄膜超过 Hc2 后：**Fermi 液体输运**，T² 依赖从 1.5K 到 300K 全程观测到

## 关键数值

| 参数 | 数值 |
|:---|:---:|
| Tc | **41K** |
| Hc2⊥(0) | **42.8 T** |
| Hc2∥(0) | **106 T** |
| 各向异性 γ | **2.48**（接近 YBCO 的 2.2）|
| ξ_ab(0) | **2.76 nm** |
| A₂（T² 系数） | 8.1 nΩ·cm/K² |
| ρ₀ | 102 μΩ·cm |
| Δ₀（能隙估计） | ~6.3 meV |
| T_F（有效费米温度） | **2330 K** |

## 重要发现

1. **无 T-linear 电阻**（到 300K）← 与体相晶体不同（体相有 T-linear）
   - 说明薄膜可能处于**过掺杂区**
   - 不是奇异金属（strange metal）
   
2. **Fermi 液体行为：** T²、cot(θ_H) ∝ T²、Kohler 标度
   - 纵向和 Hall 输运共享**单一准粒子寿命**
   
3. **Tc/T_F ≈ 0.01 标度（Uemura 图）**
   - 和高温铜氧化物在同一标度线上
   - 暗示相同的普适原理，与材料细节无关

4. **有效质量增强：** m*/m_e ≈ 10（强关联）

## 与 Paper D 的关系

**重要参考数据：**
- 薄膜 Tc = 41K（确认现有数据）
- **各向异性 γ = 2.48 ≈ YBCO(2.2)**：但这不是因为 dx²-y² 主导，而是因为双轨道结构中两者混合
- **Tc/T_F ≈ 0.01**：镍酸盐和铜氧化物在同一标度，暗示两者配对能量尺度相似

**对 C 因子问题的启示（W1）：**
- 薄膜处于**过掺杂区**（T² 而非 T-linear）→ 这解释了为什么薄膜 Tc 低于体相
- 体相 80K 可能是**最优掺杂**，而不是 Tc 天花板

## 标签
#La2PrNi2O7 #Fermi-liquid #upper-critical-field #transport #Uemura #NatComm-2026 #Hwang-group

File: papers/library/Lee_Nd085Sr015NiO2_2026_NOTE.md
# High-temperature superconductivity in Nd₀.₈₅Sr₀.₁₅NiO₂ membranes under pressure

- **Authors:** Yonghun Lee, Mengnan Wang, Xin Wei, Yijun Yu, Wendy L. Mao, Yu Lin, Harold Y. Hwang
- **Institution:** Stanford/SLAC
- **arXiv:** 2604.09525 (2026-04-14, 今天！)
- **PDF:** Lee_Nd085Sr015NiO2-Membrane-Pressure-SC_arxiv2026.pdf (18p)

## 核心发现 ⭐⭐⭐⭐⭐

Nd₀.₈₅Sr₀.₁₅NiO₂（无限层镍酸盐，15% Sr 最优掺杂）**自由悬浮薄膜**在高压 DAC 中：

- **dTc/dP = 0.65 K/GPa**，线性增长，**91.5 GPa 下 Tc ≈ 74K**
- **无饱和、无穹顶** — 这在所有超导体中前所未有！
- Tc 从常压 17K 提升超过 4 倍（铜氧化物最多 1.7 倍）

## 关键技术

自由悬浮薄膜（freestanding membrane）= 溶解牺牲层 Sr₂Ca₁Al₂O₆ → 聚合物支撑 → 转移到金刚石对顶砧。解决了衬底约束薄膜在 12 GPa 以上断裂的问题。

## 与双层 La₃Ni₂O₇ 对比

| 性质 | Nd NiO₂（无限层）| La₃Ni₂O₇（双层）|
|:---|:---:|:---:|
| 压力行为 | 线性增长无饱和 | 穹顶，~80K 后下降 |
| 机制 | 非声子（远超 e-ph 尺度）| 层间 J_⊥ 增强 |
| 最高 Tc | 74K@91.5GPa（仍在增加）| ~80K@15GPa |
| ξ_ab@高压 | 1.54 nm（极小）| ~2 nm |

## 理论预测被推翻

Di Cataldo 等预测 ~50 GPa 后自掺杂机制使 Tc 下降 → **实验显示根本没有发生**。稀土 3D 口袋的自掺杂效应可能被其他因素抑制。

## 与我们研究的关联

- **Paper C（140-190K 间隙）：** 外推到 180-200 GPa → Tc ≈ 134-148K，从高压侧接近间隙
- **SC 研究路线更新：** 无限层镍酸盐 = 非声子高压路线，不在 ω_log 设计窗口内
- **BEC 极限：** ξ_ab 减小 → 更局域化配对 → 接近 BEC（与 Božović 图像一致）
- **电子膜理论：** 无限层 CuO₂/NiO₂ 平面 = 单一 2D 膜，最纯净的膜超导体

## 标签
#infinite-layer #nickelate #NdNiO2 #high-pressure #freestanding-membrane #no-saturation #arxiv-2026-hot

File: papers/library/Levitin_YbRh2Si2-OddParity_2026_NOTE.md
# Evidence for Odd-Parity Superconductivity Underpinned by Antiferromagnetism in YbRh₂Si₂

- **Authors:** Lev V. Levitin, Jan Knapp, Petra Knappová, Marijn Lucas, Ján Nyéki, Petri Heikkinen + 10 more
- **Journal:** Nature Physics (2026-04-03)
- **DOI:** 10.1038/s41567-026-03247-x
- **arXiv:** 2502.06420
- **PDF:** Levitin_Odd-Parity-SC-YbRh2Si2_NatPhys2026.pdf (24p)

## 核心发现

YbRh₂Si₂（重费米子金属）中存在**奇宇称（odd-parity）自旋三重态超导**，由反铁磁性支撑：

1. **超低温阻抗测量**（低至 0.4 mK）揭示多个超导态对磁场响应不同
2. 超导在一级反铁磁临界场处**突然被压制** → 超导与 AFM 深度关联
3. **电核自旋密度波**（electro-nuclear SDW）出现反而**增强超导** → 提出自旋三重态配对密度波机制
4. 识别出**拓扑螺旋态（topological helical state）**

## 物理意义

- 奇宇称自旋三重态超导体极为罕见（UTe₂, UPt₃ 之后新成员）
- YbRh₂Si₂ 是研究量子临界点的标准材料（我们之前 Wilson 比分析中出现过）
- AFM → SC：自旋涨落配对机制的直接证据
- 可能承载 Majorana 束缚态（拓扑量子计算）

## 与我们研究的关联

- Wilson 比 R_W 之前分析时被引用（r ≈ 14-30，而非我们代码中的 2.3）
- Night 25-27 框架：heavy fermion 在三瓶颈分析中属于"配对瓶颈"类型
- 奇宇称 = ℓ=1 (p-wave) 配对 → 与 Albert 的球谐分解选择规则方向一致
- 手征密度波 + 拓扑超导 → 与 CsCr₃Sb₅ Frieze 条纹的概念平行

## 标签
#YbRh2Si2 #odd-parity #triplet #heavy-fermion #AFM-SC #topological #Nature-Physics-2026

File: papers/library/Nie_Nickelate-Superstructure_2026_NOTE.md
# Superconductivity and Electronic Structures of Nickelate Thin Film Superstructures

- **Authors:** Zihao Nie, Yueying Li, Wei Lv, Lizhi Xu, Zhicheng Jiang, Peng Fu +11 more
- **Journal:** Nature (2026-04-08)
- **DOI:** 10.1038/s41586-026-10352-7
- **arXiv:** 2509.03502
- **PDF:** Nie_Nickelate-Superstructure-SC_Nature2026.pdf (22p, 4.5MB)

## 核心发现

Ruddlesden-Popper 镍酸盐薄膜超结构中的**常压超导**：

1. **工程化超结构设计：** 通过原子级架构控制镍酸盐薄膜的超导性质
   - 混合单层-双层（1212）结构：onset Tc 高达 **50K**
   - 纯双层（2222）结构：也展现超导
   - 纯三层（1313）结构：**不超导**

2. **ARPES 揭示关键电子结构差异：**
   - 超导相 vs 非超导相在**相同应变条件下**有不同的费米面拓扑
   - Ni d_{z²} 衍生的费米口袋的存在/缺失与超导直接关联
   - 超导需要特定的 Ni 轨道参与

3. **建立完整映射：** 超结构设计 → 能带拓扑 → 超导涌现

## 与我们研究的直接关联

**⭐ 与 Night 23-24 的 La₃Ni₂O₇ 研究高度相关：**
- 确认了 ΔJT（Jahn-Teller 劈裂）和 d_{z²} 轨道的关键角色
- 1212 超导 vs 1313 不超导 → 验证了 Wang+April2026 的 DFT 预测
- 常压 Tc~50K 在薄膜中 → 与 Xiang+ PRB 2026 的氧循环协议一致
- **界面工程路径**：不同层数组合可以调控超导 → Božović 方法的镍酸盐版本

**对 140-190K 间隙的意义：**
- 镍酸盐薄膜目前 Tc~50K（常压），距离 140K 还很远
- 但如果能优化 d_{z²} 口袋 + 层间耦合 + ΔJT → 可能的路径之一

## 标签
#nickelate #thin-film #superstructure #ARPES #ambient-pressure-SC #Nature-2026 #La3Ni2O7-related

File: papers/library/Shao_CDW-Structural-Chirality_PRL2026_NOTE.md
# Interlayer Charge-Density-Wave Vector Phase Induced Structural Chirality

- **Authors:** Sen Shao, Wei-Chi Chiu, Tao Hou, Naizhou Wang, Ilya Belopolski, Yilin Zhao + 18 more
- **Journal:** Physical Review Letters (2026-03-11)
- **DOI:** 10.1103/tj3h-sh7q
- **arXiv:** NOT FOUND
- **PDF:** ❌ 未下载（无 arxiv 预印本）

## 核心内容（基于 Crossref 元数据）

在 kagome 超导体 AV₃Sb₅（A = Cs/K/Rb）体系中，多层 CDW（电荷密度波）之间的**层间相位关系诱导了结构手征性**。

## 关键概念

- **CDW 矢量相（vector phase）：** 不同层之间的 CDW 相位偏移量
- **结构手征性（Structural Chirality）：** CDW 相位形成特定模式 → 打破镜面对称 → 出现手征结构
- 这与 Frieze 条纹（我们之前看的 CsCr₃Sb₅ paper）形成有趣对比——那里是实空间 STM 观测，这里可能是 X 射线/中子衍射确认

## 与我们研究的关联

- AV₃Sb₅ kagome 超导体系：Kagome 的 CDW 竞争超导是我们数据库研究中的重要反例（Night 16 R framework 的 Kagome 灾难）
- 多层 CDW 相位 → 手征性 → 可能与 Josephson 效应或非常规配对对称性有关
- 与 Frieze CsCr₃Sb₅ 论文形成系列：CDW 的空间对称性在 kagome 家族中越来越复杂

## 标签
#kagome #CDW #chirality #AV3Sb5 #interlayer-phase #PRL-2026

File: papers/library/Shao_Electric-Field-LNO_2026_NOTE.md
# Possible Liquid-Nitrogen-Temperature Superconductivity Driven by Perpendicular Electric Field in Single-Bilayer La₃Ni₂O₇

- **Authors:** Zhi-Yan Shao, Jia-Heng Ji, Congjun Wu, Dao-Xin Yao, Fan Yang
- **Journal:** Nature Communications (2026-01-03)
- **DOI:** 10.1038/s41467-025-67880-5
- **arXiv:** 2411.13554
- **PDF:** Shao_Electric-Field-SC-LNO-LN2_NatComm2026.pdf (27p)

## 核心发现

单双层 La₃Ni₂O₇ 薄膜中，施加垂直电场（0.1-0.2 V）可将 Tc 从 ~40K 提升到 **>80K（液氮温度！）**

## 机制

1. 无电场：层间 s± 配对（dz² 轨道的 J⊥ 驱动）→ Tc ~40K
2. 施加电场：电子从高电位层→低电位层 → 填充 dx²-y² 轨道
3. 电场 = 层指数的"赝塞曼场" → 两层费米面失配 → 压制层间 s波
4. **切换到层内 d-wave 配对**（类铜氧化物机制！）
5. Tc >80K：层内 dx²-y² + 铜氧化物类机制比 J⊥ 机制更强

## 关键参数

- 所需电场：~0.1-0.2 V（层间电压，实验可行）
- Tc（无电场）：~40K（实验已证实）
- Tc（有电场）：>80K（理论预测，待实验验证）
- 填充条件：n_bx ≥ 0.75（底层空穴填充）

## 对 Paper D 的重大意义

**这篇论文打破了我们对 J⊥ Tc 天花板的假设！**

- 在 La₃Ni₂O₇ 中存在**两种竞争配对态**：
  1. J⊥ 驱动的层间 s± 态（Tc ~40-80K）← 当前实验材料
  2. 电场诱导的层内 d-wave 态（Tc >80K）← 类铜氧化物
- 电场可以切换配对态 → 切换 Tc 天花板！
- 意味着 La₃Ni₂O₇ 的理论 Tc 上限 **不是** J⊥ 决定的，而是取决于哪种配对态被激活

**对 Paper D 的影响：**
- W2 问题：J⊥ 天花板可能比我们估计的还低（因为 s± 态在电场下被压制）
- 但 d-wave 态的 Tc >80K 说明存在更高 Tc 的可能性
- 这比简单的"J 天花板"更复杂

## 标签
#La3Ni2O7 #electric-field #liquid-nitrogen #d-wave #s-wave-competition #NatComm-2026

File: papers/library/Wang_Moire-CPDM_2026_NOTE.md
# Moiré Engineering of Cooper-Pair Density Modulation States

- **Authors:** Zihao Wang, Bing Xia, Stephen Paolini, Zi-Jie Yan, Pu Xiao, Jiatao Song, Veer Gowda, Hongtao Rong, Di Xiao, Xiaodong Xu, Weida Wu, Ziqiang Wang, Cui-Zu Chang
- **Journal:** Nature (2026)
- **DOI:** 10.1038/s41586-026-10325-w
- **arXiv:** 2602.22637
- **Published:** 2026-04-01
- **PDF:** Wang_Moire-Engineering-Cooper-Pair-Density-Modulation-States_2026.pdf

## 核心内容

**体系:** 1QL Sb₂Te₃ / 6UC FeTe 外延异质结（拓扑绝缘体 + 反铁磁体）

**关键发现:**
1. 六方 Te 晶格（Sb₂Te₃）× 正方 Te 晶格（FeTe）→ 自然形成 moiré 超晶格
2. 两个超导能隙随 moiré 周期空间调制 → Cooper 对密度调制（CPDM）态
3. Josephson STM 直接实空间成像 CPDM，波长 = moiré 周期
4. Bi₂Te₃ 替换 Sb₂Te₃ → 可调 CPDM 周期和幅度
5. CPDM 不破坏全局平移对称性（区别于 PDW）

**Tc:** ~3-12K（依赖 Sb₂Te₃ 厚度）
**机制:** TI 拓扑表面态提供载流子 + FeTe AFM 涨落提供配对胶水
**技术:** STM/S + Josephson STM/S（实空间成像）

## 与我们研究的关联

- 不同晶系外延 moiré（六方 vs 正方）→ 全新材料空间
- quasi-2D + 双间隙 + 适度相互作用 → 符合 P1 甜点方向
- CPDM 可调性 = moiré 作为 Cooper 对空间分布的旋钮
- Tc 低但可控性强 → 基础物理平台价值 > Tc 追求
- glide symmetry breaking + nematic SC → 新的对称性分析目标

## 标签
#moiré #CPDM #topological-insulator #FeTe #interface-SC #Josephson-STM #Nature-2026

File: papers/library/Wu_CrSbS3-Multiferroic_2026_NOTE.md
# New High-Tc Charge-Transfer Multiferroicity in the Quasi-2D Antiferromagnet CrSbS₃

- **Authors:** Hung-Cheng Wu, Yu-Hsin Liao, Chih-Chung Tsai et al. (台湾国立中山大学)
- **Journal:** Advanced Science (Wiley), Open Access CC-BY 4.0
- **DOI:** 10.1002/advs.202523579
- **Published:** 2026-04-02
- **PDF:** Wu_New-High-Tc-Charge-Transfer-Multiferroicity-Quasi-2D-CrSbS3_2026.pdf (2.8MB)

## 核心结论

CrSbS₃ 是罕见的准 2D 高温（~90K）Type-II 多铁材料，具有两种独立极化机制。

## 晶体与磁结构

- 正交 Pnma (No.62), a=8.7537Å, b=3.6551Å, c=13.0041Å
- Cr 子晶格：锯齿链形成 ab 面准 2D 框架
- C-type AFM，自旋沿 a 轴，磁空间群 **Pnm'a**（非中心对称）
- T_N ≈ 90K, β = 0.23(2)（准 2D AFM 范围）
- μ_eff = 3.84 μ_B/Cr（与 Cr³⁺ 自旋-only 值 3.87 吻合）

## 双极化机制

**P₁（零场自发极化）:** Cr 部分电荷转移驱动
- 证据：BVS 异常 + Cr-S 键长拐点 + XAS L₂边变化 + SHG增强
- SHG 强度与 |P₁|² 完美追踪

**P₂（磁场诱导极化）:** Pnm'a 磁对称性破缺反演
- 随场增大（1→7T），7T 下 ~0.8-1.2 μC/m²
- 线性磁电效应

## 自旋-晶格耦合

- c 轴 NTE / a 轴 PTE / b 轴 ZTE — 高度各向异性
- NTE 机制：J_AFM (直接 Cr-Cr) vs J_FM (90° Cr-S-Cr) 竞争
- Raman 四个模式均在 T_E 以下反常软化 → 协同自旋-声子耦合

## 实验手段（6种交叉验证）

同步辐射XRD (KEK PF BL-8B) | 中子衍射 (ANSTO Echidna) | Cr L-edge XAS (NSRRC) | Raman (532nm) | SHG (800nm Ti:sapphire) | 介电/热释电

## 与超导关联

- 同构体 CrSbSe₃：高压下超导，S→Se 翻转磁序(AFM→FM)和维度(2D→1D)
- MPnCh₃ 家族对晶格调控极其敏感
- 电荷转移 + AFM + 准2D + 自旋-晶格耦合 = 超导前驱态常见配方

## 标签
#multiferroic #quasi-2D #CrSbS3 #charge-transfer #antiferromagnet #type-II #90K #NTE #spin-phonon #SHG #Advanced-Science-2026

File: papers/library/Xia_WSe2-Mott-SC_Nature2026_NOTE.md
# Bandwidth-tuned Mott Transition and Superconductivity in Moiré WSe₂

- **Authors:** Yiyu Xia, Zhongdong Han, Jiacheng Zhu, Yichi Zhang, Patrick Knüppel, Kenji Watanabe + 3 more
- **Journal:** Nature (2026-01-28)
- **DOI:** 10.1038/s41586-025-10049-3
- **arXiv:** 未找到
- **PDF:** ❌ 未下载（非 OA，无 arxiv 预印本）

## 核心发现

在扭角 WSe₂（tWSe₂）均质双层中，通过**连续调节 U/W（关联强度/带宽比）**，首次完整展示了从 Mott 绝缘体到超导体的相图：

1. **twist angle ~4.6°**：U 和 W 可比（中等关联区），最优超导条件
2. **双门控器件**：同一器件可调出反铁磁绝缘体、超导穹顶、奇异金属
3. **电子/空穴双掺杂相图**：AFM 绝缘体两侧均有超导穹顶（类铜氧化物相图！）
4. **高 Tc 现象学**：vHS 移动、带结构调控的 Mott 转变、T-linear 电阻（奇异金属）
5. 单一器件连续展示 Mott 转变的两侧 → 弥合了铜氧化物和 Hubbard 模型的关键缺失

## 物理意义

- 这是**首个在实验上连续调控经过 Mott 转变的超导相图** — 对铜氧化物机制研究有重大意义
- tWSe₂ 作为**三角格子 Hubbard 模型的量子模拟器**，可以直接检验理论预测
- AFM 绝缘体两侧的超导穹顶 → 支持"Mott 绝缘体掺杂 → 超导"的图像

## 与我们研究的关联

- 与 Guo+ Nature 2026（WSe₂ Tc-R 反关联）是**同一体系**但不同侧重
- Night 16 的 AFM-ρ_s 竞争机制在这里有直接体现
- 量子度规研究：tWSe₂ 在 4.6° 附近 U≈W，量子度规 G_metric 应该中等各向异性 → s±-wave 配对预测
- 支持 Paper C（140-190K 间隙）中 moiré 超导的机制描述

## 关键数据（来自网页摘要）
- twist angle 范围：2.1° - 4.7°
- 最优超导：θ ≈ 4.6°（U≈W，中等关联）
- 测量温度：50 mK
- 控制参数：填充数 ν + 电场 E（双门控）

## 标签
#moire #WSe2 #Mott-transition #BCS-BEC #triangular-Hubbard #strange-metal #Nature-2026

File: papers/library/Xiang_La3Ni2O7-Oxygen-Recycling_2026_NOTE.md
# Stabilizing and Tuning Superconductivity in La₃Ni₂O₇₋δ Films: Oxygen Recycling Protocol Reveals Hole-Doping Analogue

- **Authors:** Lifen Xiang, Siyi Lei, Xiaolin Ren, Ziao Han, Zijian Xu, X.J. Zhou, Zhihai Zhu
- **Journal:** Physical Review B 113(10), March 2026
- **DOI:** 10.1103/h9ls-y4s7
- **arXiv:** 2508.11581
- **PDF:** Xiang_La3Ni2O7-Oxygen-Recycling-Hole-Doping_PRB2026.pdf (8页)

## 核心发现

氧循环协议（controlled oxygen removal → ozone-assisted annealing）可在单片 La₃Ni₂O₇₋δ 薄膜上**可逆切换超导/非超导态**，并揭示氧含量调控等价于空穴掺杂（类似 La→Sr 替换）。

## 关键结果
- La₃Ni₂O₇₋δ 薄膜 Tc > 40K（压缩应变下）
- 块体高压下 Tc 可达 ~80K
- 氧循环可构建完整电子相图
- 氧添加 ≈ 空穴掺杂（hole-doping analogue）
- 两步法：先除氧 → 再臭氧退火恢复超导

## 与 SC 研究关联
- **Night 19 直接相关：** Loop 1 分析了 La₃Ni₂O₇ 的配对机制（自旋涨落 s±-wave）
- 声子 λ=0.14 太弱 → 非声子配对，与本文一致
- 薄膜可调性为 Tc 优化提供实验路径
- 氧化学计量是镍基超导的隐藏调节旋钮

## 标签
#nickelate #La3Ni2O7 #thin-film #hole-doping #oxygen-control #PRB-2026

File: papers/library/Zhu_BEC-Infinite-Layer-Cuprate_PRB2025_NOTE.md
# Real-space imaging of Bose-Einstein condensation behavior in infinite-layer cuprates

- **Authors:** Qun Zhu, Jia-Qi Fan, Xue-Qing Yu, Yan-Ling Xiong, Hang Yan, Rui-Feng Wang + Qi-Kun Xue et al.
- **Journal:** Physical Review B 111, 245410 (2025-06-09)
- **DOI:** 10.1103/PhysRevB.111.245410
- **arXiv:** 未找到预印本
- **PDF:** ❌ 未下载（非 OA，无 arxiv 预印本）

## 核心内容

在无限层铜氧化物（infinite-layer cuprate）中用 STM 实空间成像观测到 BEC（玻色-爱因斯坦凝聚）行为。

## 与我们研究的关联

- BCS-BEC crossover: 铜氧化物从弱耦合 BCS → 强耦合 BEC 的过渡
- Božović Tc ∝ ρ_s0 暗示的预形成对图像的直接实验验证
- 无限层 (Sr,Ca)CuO₂ 是我们 cuprate_master_table 中 tr(g)_M 最高的材料 (211)
- 电子膜理论：BEC 极限下 Cooper 对 = 高度局域化的膜共振
- 薛其坤团队（铜氧化物 + 镍酸盐两线并进）

## 标签
#BEC #BCS-BEC-crossover #infinite-layer #cuprate #STM #PRB-2025 #Xue-group
